Repository: 3recon/gasket_anal

# 반도체 공정용 불소고무 가스켓 배합비–물성 예측 (GP + 베이지안 최적화)

공개 특허의 실시예·비교예 표에서 FFKM·FKM 가스켓의 원재료·부재료 배합비(phr)와 물성을 추출하고,
가우시안 프로세스(GP) 회귀 모델의 하이퍼파라미터를 베이지안 최적화(BO)로 탐색해 물성 예측 모델을 만든 프로젝트입니다.

## 산출물

| 파일 | 내용 |
|---|---|
| `가스켓_배합-물성_데이터_및_GP모델.xlsx` | 원자료(412행), 모델링 데이터(333행), 출처, 통계, 하이퍼파라미터 실험 전체 기록(525회), 최적 모델, 예측값, BO 제안 배합 |
| `가스켓_GP_BO_분석보고서.docx` | 데이터 수집·정제, GP/BO 방법론, 하이퍼파라미터 설정과 분석 과정 상세 보고서 |
| `가스켓_GP_BO_발표자료.pptx` | 요약 발표자료 |

## 데이터

- 출처: Google Patents 공개 전문 40건(Daikin, DuPont/Chemours, 3M, Greene Tweed, Nichias, Valqua, Mitsubishi Cable, 국내 특허 등)
- 수집 412행 → 정제 규칙 8단계 적용 → 모델링 333행(33개 특허, FFKM 243 / FKM 90)
- 모든 수치는 특허 원문 표에서 전사(추정·합성 데이터 없음). 단위는 phr(고무 100 기준), MPa로 통일

File: data/raw/pat/US12584054B2_tables.txt
# US12584054B2 :: US12584054B2 - Semiconductor production device sealing material 
        - Google Patents

=== TABLE 0 (3 rows) ===
	TABLE 1
	
	Example	Comparative Example

=== TABLE 1 (18 rows) ===
			1	2	3	4	5	1	2

Base Rubber	FKM	Tecnoflon P959	100	100	100	100	100	100	100
Crosslinking	Organic	PERHEXA 25B	1.5	1.5	1.5	1.5	1.5	1.5	1.5
Agent	Peroxide
Crosslinking	Polyfunctional	TAIC	2	2	2	2	2	2	2
Aid	Compound
Filler	Phenol Resin	BellPearl R100	1	10	25	50	—	—	—
		BellPearl R200	—	—	—	—	10	—	—
		BellPearl R800	—	—	—	—	—	—	—
	Carbon Black	Thermax N990	—	—	—	—	—	—	10
		DIABLACK H	—	—	—	—	—	—	—
	Silica	AEROSIL R972	—	—	—	—	—	—	—
	Silica-	OPTOBEADS	—	—	—	—	—	—	—
	Melamine	2000M
	Complex
	PVDF	KYNAR MG15	—	—	—	—	—	—	—
	PTFE	Fluon L173JE	—	—	—	—	—	—	—

=== TABLE 2 (9 rows) ===
Normal	Hardness (Type-A)	51	58	69	85	58	51	55
Physical	Tensile Strength (Mpa)	12	15	20	21	12	8.9	15
Properties	Elongation (%)	270	210	190	120	230	290	210
	100% Modulus (Mpa)	1.4	2.8	7.5	17	2.2	1.3	2.8
Thermal	Compression Set (%)	20	13	17	24	13	27	25
Resistance
Plasma	Weight Reduction Rate (%)	2	2.1	2.3	2.6	2.2	2	3.1
Resistance	Dust Generation	A	A	A	A	A	A	B


=== TABLE 3 (1 rows) ===
	Comparative Example

=== TABLE 4 (18 rows) ===
			3	4	5	6	7	8	9	13

Base Rubber	FKM	Tecnoflon P959	100	100	100	100	100	100	100	100
Crosslinking	Organic	PERHEXA 25B	1.5	1.5	1.5	1.5	1.5	1.5	1.5	1.5
Agent	Peroxide
Crosslinking	Polyfunctional	TAIC	2	2	2	2	2	2	2	2
Aid	Compound
Filler	Phenol Resin	BellPearl R100	—	—	—	—	—	—	—	—
		BellPearl R200	—	—	—	—	—	—	—	—
		BellPearl R800	—	—	—	—	—	—	—	10
	Carbon Black	Thermax N990	25	—	—	—	—	—	—	—
		DIABLACK H	—	10	—	—	—	—	—	—
	Silica	AEROSIL R972	—	—	10	—	—	—	—	—
	Silica-	OPTOBEADS	—	—	—	10	—	—	—	—
	Melamine	2000M
	Complex
	PVDF	KYNAR MG15	—	—	—	—	10	25	—	—
	PTFE	Fluon L173JE	—	—	—	—	—	—	10	—

=== TABLE 5 (9 rows) ===
Normal	Hardness (Type-A)	68	63	65	59	55	68	55	58
Physical	Tensile Strength (Mpa)	24	23	20	18	13	17	16	9.5
Properties	Elongation (%)	260	220	270	210	280	270	350	240
	100% Modulus (Mpa)	5.6	3.7	3.7	2.5	2.3	5.4	1.4	2.4
Thermal	Compression Set (%)	25	24	36	30	26	30	28	Crushed
Resistance
Plasma	Weight Reduction Rate (%)	4.3	3.2	2.4	2.2	2.1	2.3	3	2.2
Resistance	Dust Generation	B	B	A	A	A	A	B	A


=== TABLE 6 (3 rows) ===
	TABLE 2
	
	Example	Comparative Example

=== TABLE 7 (2 rows) ===
	6	7	3	10	14	15	16
	

=== TABLE 8 (12 rows) ===
Base Rubber	FKM	Tecnoflon P959	100	—	100	—	—	—	—
		Viton E60C	—	100	—	100	—	—	—
	VMQ	KE-871C-U	—	—	—	—	100	100	—
	EPDM	EP51	—	—	—	—	—	—	100
Crosslinking	Organic Peroxide	PERHEXA 25B	1.5	—	1.5	—	—	—	1.5
Agent		C-8	—	—	—	—	1	1	—
Crosslinking	Polyfunctional	TAIC	2	—	—	—	—	—	2
Aid	Compound
Acid Acceptor	Magnesium Oxide	Kyowamag 150	—	3	—	3	—	—	—
	Calcium Hydroxide	CALVIT	—	6	—	6	—	—	—
Filler	Phenol Resin	BellPearl R100	10	10	—	—	—	10	10
	Carbon Black	Thermax N990	10	25	10	25	—	—	—

=== TABLE 9 (7 rows) ===
Normal Physical	Hardness (Type-A)	64	71	55	68	70	72	Unmeasurable
Properties	Tensile Strength (Mpa)	21.5	18.9	14.5	16.6	7.4	7.3	due to
	Elongation (%)	200	180	210	190	180	160	surface layer
	100% Modulus (Mpa)	5.1	8.9	2.8	7	5.3	6	cracking
Thermal	Compression Set (%)	13	9	25	18	10	18
Resistance


=== TABLE 10 (3 rows) ===
	TABLE 3
	
	Example	Comparative Example

=== TABLE 11 (2 rows) ===
	8	9	1	11	12
	

=== TABLE 12 (5 rows) ===
Base Rubber	FKM	Tecnoflon P959	100	100	100	100	100
Crosslinking Agent	Organic Peroxide	PERHEXA 25B	1.5	0.3	1.5	1.5	0.3
Crosslinking Aid	Polyfunctional Compound	TAIC	2	2	2	2	2
Filler	Phenol Resin	BellPearl R100	10	10	—	—	—
	Carbon Black	Thermax N990	—	—	—	10	10

=== TABLE 13 (9 rows) ===
Vulcanization Rate	t90 (minute)	2.5	4.1	3.6	3.8	7.0
Press Conditions	Temperature (° C.)	160	160	160	160	160
	Time (minute)	5	5	10	5	5
Normal Physical	Hardness (Type-A)	58	57	51	55	52
Properties	Tensile Strength (Mpa)	14.1	13.9	8.9	14.4	13.2
	Elongation (%)	220	220	290	220	250
	100% Modulus (Mpa)	2.7	2.6	1.3	2.8	2.2
Thermal Resistance	Compression Set (%)	14	10	27	27	39


=== TABLE 14 (4 rows) ===
Application Number	Priority Date	Filing Date	Title
JP2019223673A JP7012063B2 (en)	2019-12-11	2019-12-11	Sealing material for semiconductor manufacturing equipment
JP2019-223673		2019-12-11	
PCT/JP2020/045739 WO2021117743A1 (en)	2019-12-11	2020-12-08	Semiconductor production device sealing material

=== TABLE 15 (3 rows) ===
Publication Number	Publication Date
US20230017563A1 US20230017563A1 (en)	2023-01-19
US12584054B2 true US12584054B2 (en)	2026-03-24

=== TABLE 16 (2 rows) ===
Application Number	Title	Priority Date	Filing Date
US17/784,638 Active 2042-11-09 US12584054B2 (en)	2019-12-11	2020-12-08	Semiconductor production device sealing material

=== TABLE 17 (7 rows) ===
Country	Link
US (1)	US12584054B2 (en)
JP (1)	JP7012063B2 (en)
KR (1)	KR20220114545A (en)
CN (1)	CN114761513B (en)
TW (1)	TWI853129B (en)
WO (1)	WO2021117743A1 (en)

=== TABLE 18 (3 rows) ===
Publication number	Priority date	Publication date	Assignee	Title
JP2020070326A (en) *	2018-10-30	2020-05-07	三菱電線工業株式会社	Uncrosslinked fluororubber composition and rubber product produced using the same
JP7792487B1 (en) *	2024-10-07	2025-12-25	三菱電線工業株式会社	sealing material

=== TABLE 19 (18 rows) ===
Publication number	Priority date	Publication date	Assignee	Title
JPS58152032A (en)	1982-03-04	1983-09-09	Kanebo Ltd	Rubber composition
US4946883A (en) *	1989-01-26	1990-08-07	Toray Dow Corning Silicone	Fluororubber compositions exhibiting improved workability and mechanical properties
JPH06278153A (en) *	1993-03-25	1994-10-04	Yamauchi Corp	Cushioning material for molding press
JP2003041238A (en) *	2001-07-31	2003-02-13	Tokyo Electron Ltd	Semiconductor processing apparatus, rubber seal material for liquid crystal substrate processing apparatus, manufacturing method thereof, semiconductor processing apparatus, and liquid crystal substrate processing apparatus
JP2004044745A (en) *	2002-07-15	2004-02-12	Mitsubishi Cable Ind Ltd	Rotating shaft seal
KR100840484B1 (en)	2004-12-20	2008-06-20	닛폰 바루카 고교 가부시키가이샤	Rubber composition and sealing material for plasma treatment device
US20090093590A1 (en)	2005-02-15	2009-04-09	Nippon Valqua Industries, Ltd.	Seal Material for Semiconductor Production Apparatus
CN102336878A (en) *	2011-07-18	2012-02-01	山东圣泉化工股份有限公司	Low free phenol phenolic resin and preparation method thereof
CN102844177A (en)	2010-02-22	2012-12-26	Nok株式会社	Fluororubber-metal laminate
US20160319102A1 (en)	2013-12-27	2016-11-03	Nippon Valqua Industries, Ltd.	Perfluoroelastomer composition, sealing material, and method for producing same
CN106751237A (en)	2016-12-22	2017-05-31	浙江中科应化科技有限公司	A kind of ship pipeline system seal washer and preparation method thereof
WO2017170827A1 (en) *	2016-03-30	2017-10-05	積水化学工業株式会社	Closed-cell foam waterproof sheet with adhesive layer
JP2017179210A (en)	2016-03-31	2017-10-05	ニチアス株式会社	Fluorine elastomer composition, molded article, sealant, and plasma treatment device and semiconductor manufacturing device containing sealant
US20180355487A1 (en)	2017-06-08	2018-12-13	Tatsuta Electric Wire & Cable Co., Ltd.	Film material and cold spray method
JP2020070326A (en)	2018-10-30	2020-05-07	三菱電線工業株式会社	Uncrosslinked fluororubber composition and rubber product produced using the same
US20230174763A1 (en)	2020-04-21	2023-06-08	Mitsubishi Cable Industries, Ltd.	Elastomer composition and sealing material comprising same
JP2025152032A (en)	2024-03-28	2025-10-09	キヤノン株式会社	Lens device and imaging device

=== TABLE 20 (8 rows) ===
Publication number	Priority date	Publication date	Assignee	Title
JPH06230415A (en)	1993-02-04	1994-08-19	Toshiba Corp	Production of liquid crystal display device
JP2003306595A (en) *	2002-04-17	2003-10-31	Kyocera Chemical Corp	Sealing resin composition and electronic component sealing device
JP2004131656A (en) *	2002-10-11	2004-04-30	Asahi Glass Co Ltd	Sealing material for semiconductor devices
JP5244469B2 (en) *	2008-06-13	2013-07-24	藤倉ゴム工業株式会社	Method for imparting DME resistance to rubber components
JP5407233B2 (en) *	2008-09-09	2014-02-05	Ｎｏｋ株式会社	Fluoro rubber metal laminate
WO2012137724A1 (en) *	2011-04-06	2012-10-11	Nok株式会社	Fluorine rubber composition
CN103694606A (en) *	2013-11-29	2014-04-02	马鞍山市中澜橡塑制品有限公司	Modified fluororubber sealing gasket material and preparation method thereof

=== TABLE 21 (23 rows) ===
Publication number	Priority date	Publication date	Assignee	Title
JPS58152032A (en)	1982-03-04	1983-09-09	Kanebo Ltd	Rubber composition
US4946883A (en) *	1989-01-26	1990-08-07	Toray Dow Corning Silicone	Fluororubber compositions exhibiting improved workability and mechanical properties
JPH06278153A (en) *	1993-03-25	1994-10-04	Yamauchi Corp	Cushioning material for molding press
JP2003041238A (en) *	2001-07-31	2003-02-13	Tokyo Electron Ltd	Semiconductor processing apparatus, rubber seal material for liquid crystal substrate processing apparatus, manufacturing method thereof, semiconductor processing apparatus, and liquid crystal substrate processing apparatus
JP2004044745A (en) *	2002-07-15	2004-02-12	Mitsubishi Cable Ind Ltd	Rotating shaft seal
KR100840484B1 (en)	2004-12-20	2008-06-20	닛폰 바루카 고교 가부시키가이샤	Rubber composition and sealing material for plasma treatment device
US20080153986A1 (en)	2004-12-20	2008-06-26	Nippon Valqua Industries, Ltd.	Rubber Composition and Sealing Material for Plasma Treatment Device
US20090093590A1 (en)	2005-02-15	2009-04-09	Nippon Valqua Industries, Ltd.	Seal Material for Semiconductor Production Apparatus
JP4628814B2 (en)	2005-02-15	2011-02-09	日本バルカー工業株式会社	Sealant for semiconductor manufacturing equipment
CN102844177A (en)	2010-02-22	2012-12-26	Nok株式会社	Fluororubber-metal laminate
EP2540494A1 (en)	2010-02-22	2013-01-02	NOK Corporation	Fluororubber-metal laminate
CN102336878A (en) *	2011-07-18	2012-02-01	山东圣泉化工股份有限公司	Low free phenol phenolic resin and preparation method thereof
US20160319102A1 (en)	2013-12-27	2016-11-03	Nippon Valqua Industries, Ltd.	Perfluoroelastomer composition, sealing material, and method for producing same
JP6230415B2 (en)	2013-12-27	2017-11-15	日本バルカー工業株式会社	Perfluoroelastomer composition, sealing material and method for producing the same
WO2017170827A1 (en) *	2016-03-30	2017-10-05	積水化学工業株式会社	Closed-cell foam waterproof sheet with adhesive layer
JP2017179210A (en)	2016-03-31	2017-10-05	ニチアス株式会社	Fluorine elastomer composition, molded article, sealant, and plasma treatment device and semiconductor manufacturing device containing sealant
CN106751237A (en)	2016-12-22	2017-05-31	浙江中科应化科技有限公司	A kind of ship pipeline system seal washer and preparation method thereof
US20180355487A1 (en)	2017-06-08	2018-12-13	Tatsuta Electric Wire & Cable Co., Ltd.	Film material and cold spray method
JP2018204086A (en)	2017-06-08	2018-12-27	タツタ電線株式会社	Film material and cold spray method
JP2020070326A (en)	2018-10-30	2020-05-07	三菱電線工業株式会社	Uncrosslinked fluororubber composition and rubber product produced using the same
US20230174763A1 (en)	2020-04-21	2023-06-08	Mitsubishi Cable Industries, Ltd.	Elastomer composition and sealing material comprising same
JP2025152032A (en)	2024-03-28	2025-10-09	キヤノン株式会社	Lens device and imaging device

=== TABLE 22 (21 rows) ===
Title
KR Decision to Grant Dated Dec. 10, 2021 as received in Application No. 2019-223673.
KR Office Action dated Jul. 31, 2025 as received in Application No. 10-2022-7019184.
KR Office Action dated Sep. 28, 2021 as received in Application No. 2019-223673.
Machine translation of CN-102336878-A (Year: 2011). *
Machine translation of JP-2003041238-A (Year: 2003). *
Machine translation of JP-2004044745-A (Year: 2004). *
Machine translation of JP-H06278153-A (Year: 1994). *
Machine translation of JP-H06278153-A, including a machine translation of Table 1 (Year: 1994). *
Machine translation of WO2017170827A1 (Year: 2017). *
Nipsil Silica Catalog, Tosoh Silica Corporation (Year: 2023). *
KR Decision to Grant Dated Dec. 10, 2021 as received in Application No. 2019-223673.
KR Office Action dated Jul. 31, 2025 as received in Application No. 10-2022-7019184.
KR Office Action dated Sep. 28, 2021 as received in Application No. 2019-223673.
Machine translation of CN-102336878-A (Year: 2011). *
Machine translation of JP-2003041238-A (Year: 2003). *
Machine translation of JP-2004044745-A (Year: 2004). *
Machine translation of JP-H06278153-A (Year: 1994). *
Machine translation of JP-H06278153-A, including a machine translation of Table 1 (Year: 1994). *
Machine translation of WO2017170827A1 (Year: 2017). *
Nipsil Silica Catalog, Tosoh Silica Corporation (Year: 2023). *

=== TABLE 23 (10 rows) ===
Publication number	Publication date
JP7012063B2 (en)	2022-01-27
WO2021117743A1 (en)	2021-06-17
US20230017563A1 (en)	2023-01-19
TWI853129B (en)	2024-08-21
TW202124562A (en)	2021-07-01
KR20220114545A (en)	2022-08-17
CN114761513B (en)	2024-07-12
CN114761513A (en)	2022-07-15
JP2021091800A (en)	2021-06-17

=== TABLE 24 (14 rows) ===
Publication	Publication Date	Title
KR102803202B1 (en)	2025-05-07	Elastomer composition and sealing material comprising the same
KR101640953B1 (en)	2016-07-19	Fluorine rubber composition capable of forming crack-resistant sealing material and crack-resistant sealing material obtained from the composition
JP6620132B2 (en)	2019-12-11	Seal material and manufacturing method thereof
JP7814903B2 (en)	2026-02-17	Rubber molded products
EP3088460A1 (en)	2016-11-02	Perfluoroelastomer composition, sealing material and method for producing same
CN111194333B (en)	2022-04-05	Fluorine-containing copolymer composition and metal rubber laminate
JP7562465B2 (en)	2024-10-07	Rubber products and their manufacturing method
US11274199B2 (en)	2022-03-15	Perfluoroelastomer composition and sealing material
US20230017563A1 (en)	2023-01-19	Semiconductor production device sealing material
KR20180012782A (en)	2018-02-06	Thermoplastic fluorine resin composition and method for producing cross-linked body
EP4047055A1 (en)	2022-08-24	Perfluoroelastomer molded article and protective member
JP2020070326A (en)	2020-05-07	Uncrosslinked fluororubber composition and rubber product produced using the same
JP7792487B1 (en)	2025-12-25	sealing material

=== TABLE 25 (15 rows) ===
Date	Code	Title	Description
2022-06-11	FEPP	Fee payment procedure	Free format text: ENTITY STATUS SET TO UNDISCOUNTED (ORIGINAL EVENT CODE: BIG.); ENTITY STATUS OF PATENT OWNER: LARGE ENTITY
2022-06-13	AS	Assignment	Owner name: MITSUBISHI CABLE INDUSTRIES, LTD., JAPAN Free format text: ASSIGNMENT OF ASSIGNORS INTEREST;ASSIGNOR:ITO, TAKAO;REEL/FRAME:060186/0656 Effective date: 20220519
2022-11-02	STPP	Information on status: patent application and granting procedure in general	Free format text: DOCKETED NEW CASE - READY FOR EXAMINATION
2025-03-10	STPP	Information on status: patent application and granting procedure in general	Free format text: NON FINAL ACTION MAILED
2025-06-17	STPP	Information on status: patent application and granting procedure in general	Free format text: FINAL REJECTION MAILED
2025-09-03	STPP	Information on status: patent application and granting procedure in general	Free format text: DOCKETED NEW CASE - READY FOR EXAMINATION
2025-09-16	STPP	Information on status: patent application and granting procedure in general	Free format text: NON FINAL ACTION COUNTED, NOT YET MAILED
2025-09-17	STPP	Information on status: patent application and granting procedure in general	Free format text: NON FINAL ACTION MAILED
2025-12-15	STPP	Information on status: patent application and granting procedure in general	Free format text: RESPONSE TO NON-FINAL OFFICE ACTION ENTERED AND FORWARDED TO EXAMINER
2026-01-09	STPP	Information on status: patent application and granting procedure in general	Free format text: ALLOWED -- NOTICE OF ALLOWANCE NOT YET MAILED
2026-01-23	STPP	Information on status: patent application and granting procedure in general	Free format text: ALLOWED -- NOTICE OF ALLOWANCE NOT YET MAILED
2026-01-27	STPP	Information on status: patent application and granting procedure in general	Free format text: NOTICE OF ALLOWANCE MAILED -- APPLICATION RECEIVED IN OFFICE OF PUBLICATIONS
2026-02-09	STPP	Information on status: patent application and granting procedure in general	Free format text: PUBLICATIONS -- ISSUE FEE PAYMENT RECEIVED Free format text: PUBLICATIONS -- ISSUE FEE PAYMENT VERIFIED
2026-03-11	STCF	Information on status: patent grant	Free format text: PATENTED CASE

File: data/raw/pat/US20040019153A1_desc.txt

Description
FIELD OF THE INVENTION 
This invention relates to a process for making translucent or transparent perfluoroelastomer articles which contain very low levels of metals. [0001] 
BACKGROUND OF THE INVENTION 
Perfluoroelastomers have achieved outstanding commercial success and are used in a wide variety of applications in which severe environments are encountered, in particular those end uses where exposure to high temperatures and aggressive chemicals occurs. For example, these polymers are often used in seals for aircraft engines, in semiconductor manufacturing equipment, in oil-well drilling devices, and in sealing elements for industrial equipment used at high temperatures. [0002] 
The outstanding properties of perfluoroelastomers are largely attributable to the stability and inertness of the copolymerized perfluorinated monomer units that make up the major portion of the polymer backbones in these compositions. Such monomers include tetrafluoroethylene and perfluoro(alkyl vinyl) ethers. In order to develop elastomeric properties fully, perfluoroelastomers are typically crosslinked, i.e. vulcanized. To this end, a small percentage of cure site monomer is copolymerized with the perfluorinated monomer units. Cure site monomers containing at least one nitrile group, for example perfluoro-8-cyano-5-methyl-3,6-dioxa-1 -octene, are especially preferred. Such compositions are described in U.S. Pat. Nos. 4,281,092; 4,394,489; 5,789,489; and 5,789,509. [0003] 
Perfluoroelastomer articles such as seals, O-rings, and valve packings are typically opaque materials which are highly filled with carbon black or metallic fillers. When exposed to plasmas in end uses such as semiconductor manufacturing, the polymeric component of these articles is etched away, leaving the fillers as undesirable particle contaminants. Furthermore, any metals, metal oxides or metal salts originally contained in the articles are released as polymer is decomposed, thus providing a second source of contamination. [0004] 
It would be desirable to have perfluoroelastomer articles which are designed to be particularly suitable for use in these harsh (i.e. plasma) environments. Such seals must also have good tensile properties and low compression set resistance. [0005] 
Saito, et al., in U.S. Pat. No. 5,565,512, disclose the use of ammonium salts of organic or inorganic acids as curing agents for perfluoroelastomers. Saito's perfluoroelastomer compounds are not filled. They receive a secondary vulcanization in air. The resulting articles are transparent and vary in color from amber to yellow to colorless. However, the articles have higher compression set than may be required in some end use applications. [0006] 
It would be beneficial to have perfluoroelastomer articles which are translucent or transparent and lightly colored or colorless, and which contain a very low amount of metals, while maintaining good tensile properties and low compression set. [0007] 
SUMMARY OF THE INVENTION 
The present invention is directed to a cured pert,uoroelastomer article which is translucent or transparent and either lightly colored or colorless. The articles contain less than 200 ppm metals and have good tensile properties and compression set. More specifically, the present invention is directed to a process for making a cured translucent or transparent perfluoroelastomer article, said process comprising: [0008] 
A. mixing a perfluoroelastomer copolymer containing less than 200 ppm metals with at least one curing agent to form a curable composition consisting essentially of pertluoroelastomer and curative, said perfluoroelastomer comprising copolymerized units of (1) tetrafluoroethylene, (2) a perfluorovinyl ether selected from the group consisting of perfluoro(alkyl vinyl) ethers, perfluoro(alkoxy vinyl) ethers, and mixtures thereof, and (3) a cure site monomer selected from the group consisting of nitrile-containing fluorinated olefins and nitrile-containing fluorinated vinyl ethers; said curing agent selected from the group consisting of diaminobisphenol AF, an organic peroxide, and a compound, other than an ammonium salt of an organic or inorganic acid, that decomposes at a temperature between 40° C. and 330° C. to produce ammonia; [0009] 
B. shaping said curable composition to form a perfluoroelastomer article; [0010] 
C. heating said perfluoroelastomer article to a temperature sufficient to at least partially cure said perfluoroelastomer article; and [0011] 
D. heating said at least partially cured perfluoroelastomer article in air at a temperature between 150° C. and 350° C. in order to render the article translucent or transparent and to lighten its color. [0012] 
DETAILED DESCRIPTION OF THE INVENTION 
Perfluoroelastomers employed in the present invention are based on elastomeric perfluoropolymers. The perfluoroelastomers contain nitrile groups that render the polymers crosslinkable. [0013] 
Perfluoroelastomers are polymeric compositions having copolymerized units of at least two principal perfluorinated monomers. Generally, one of the principal comonomers is a perfluoroolefin, while the other is a perfluorovinyl ether. Representative perfluorinated olefins include tetrafluoroethylene and hexafluoropropylene. Suitable perfluorinated vinyl ethers are those of the formula[0014] 
CF2═CFO(Rf′O)n(Rf″O)mRf  (I)
where R[0015] f′ and Rf″ are different linear or branched perfluoroalkylene groups of 2-6 carbon atoms, m and n are independently 0-10, and Rf is a perfluoroalkyl group of 1-6 carbon atoms. 
A preferred class of perfluorovinyl ethers includes compositions of the formula[0016] 
CF2═CFO(CF2CFXO)nRf  (II)
where X is F or CF[0017] 3, n is 0-5, and Rf is a perfluoroalkyl group of 1-6 carbon atoms. 
A most preferred class of perfluorovinyl ethers includes those ethers wherein n is 0 or 1 and R[0018] f contains 1-3 carbon atoms. Examples of such perfluorinated ethers include perfluoro(methyl vinyl) ether and perfluoro(propyl vinyl) ether. Other useful monomers include compounds of the formula
CF2═CFO[(CF2)mCF2CFZO]nRf  (III)
where R[0019] f is a perfluoroalkyl group having 1-6 carbon atoms, m=0 or 1, n=0-5, and Z=F or CF3. 
Preferred members of this class are those in which R[0020] f is C3F7, m=0, and n=1. 
Additional perfluorovinyl ether monomers include compounds of the formula[0021] 
CF2═CFO[(CF2CFCF3O)n(CF2CF2CF2O)m(CF2)p]CxF2x+1  (IV)
where m and n independently=1-10, p=0-3, and x=1-5. [0022] 
Preferred members of this class include compounds where n=0-1, m=0-1, and x=1. [0023] 
Another example of a useful perfluorovinyl ether includes[0024] 
CF2═CFOCF2CF(CF3)O(CF2O)mCnF2n+1  (V)
where n=1-5, m=1-3, and where, preferably, n=1. [0025] 
Mixtures of perfluorovinyl ethers may also be used. [0026] 
Preferred perfluoroelastomers are composed of tetrafluoroethylene and at least one perfluorovinyl ether as principal monomer units. In such copolymers, the copolymerized perfluorinated ether units constitute from about 15 mole percent to 65 mole percent (preferably 25 to 60 mole percent) of total monomer units in the polymer. [0027] 
The perfluoropolymer further contains copolymerized units of at least one nitrile group-containing cure site monomer, generally in amounts of from 0.1-5 mole percent. The range is preferably between 0.3-1.5 mole percent. Suitable cure site monomers include nitrile-containing fluorinated olefins and nitrile-containing fluorinated vinyl ethers. Useful nitrile-containing cure site monomers include those of the formulas shown below.[0028] 
CF2═CF—O(CF2)n—CN  (VI)
where n=2-12, preferably 2-6;[0029] 
CF2═CF—O[CF2—CFCF3—O]n—CF2—CF(CF3)—CN  (VII)
where n=0-4, preferably 0-2;[0030] 
CF2═CF—[OCF2CF(CF3)]x—O—(CF2)n—CN  (VIII)
where x=1-2, and n=14; and[0031] 
CF2═C—O—(CF2)n—O—CF(CF3)CN  (IX)
where n=2-4. [0032] 
Those of formula (VIII) are preferred. Especially preferred cure site monomers are perfluorinated polyethers having a nitrile group and a trifluorovinyl ether group. A most preferred cure site monomer is[0033] 
CF2═CFOCF2CF(CF3)OCF2CF2CN  (X)
i.e. perfluoro(8-cyano-5-methyl-3,6-dioxa-1-octene) or 8-CNVE. [0034] 
The perfluoroelastomers employed in this invention preferably comprise copolymerized units of i) 38.5 to 74.7 (most preferably 44 to 69.5) mole percent tetrafluoroethylene (TFE), ii) 25 to 60 (most preferably 30 to 55) mole percent perfluoro(methyl vinyl) ether and iii) 0.3 to 1.5 (most preferably 0.5 to 1.0) mole percent of a nitrile group—containing cure monomer. [0035] 
Perfluoroelastomers employed in this invention may be manufactured by such well-known processes as those described in Breazeale (U.S. Pat. No. 4,281,092) or Coughlin et. al. (U.S. Pat. No. 5,789,489). In order for the perfluoroelastomer articles produced by this invention to contain less that 200 ppm metals, special care must be taken in order to remove sufficient impurities from the perfluoroelastomer prior to mixing it with curative. Potential impurities in the perfluoroelastomer are those resulting from the emulsion or suspension polymerization and isolation of the perfluoroelastomer copolymer. Such impurities may include various metal ions associated with pH buffers, surfactants, polymerization initiators, suspension agents, defoaming agents and coagulating agents. Isolation of the perfluoroelastomer polymer from the emulsion may be improved by employing large volumes of deionized water per unit volume of emulsion when the polymer is coagulated and washed. [0036] 
Preferably at least 2 volumes of de-ionized water is used per volume of emulsion, most preferably at least 4 volumes of deionized water per volume of emulsion. During isolation, the polymer emulsion is first diluted with deionized water. Coagulating agent is then added to this diluted solution. Although a variety of coagulating agents may be used during isolation (such as aluminum and calcium salts, as well as mineral acids), magnesium salts are preferred, especially magnesium sulfate. Coagulated polymer is separated from solution by means such as filtration or centrifugation. Preferably, coagulation and washing is done at a temperature between 35° C. to 65° C. The resulting perfluoroelastomer contains less than 200 ppm metals, as determined by a graphite furnace Inductively Coupled Plasma (ICP) analysis of the polymer. [0037] 
Early in the process of this invention, a curable compound consisting essentially of perfluoroelastomer and a particular type of curing agent is manufactured by mixing the perfluoroelastomer with the curative. The curing agent is selected from the group consisting of 1) bis(aminophenols), 2) bis(thioaminophenols), 3) tetraamines, 4) organic peroxides and coagents, and 5) compounds, other than an ammonium salt of an organic or inorganic acid, that decompose at a temperature between 40° C. and 330° C. to produce ammonia. Any type of mixing device such as a two roll rubber mill or an internal mixer (e.g. a Banbury® internal mixer or an extruder) may be employed to make the compound. By “consisting essentially of” is meant that the compound contains substantially no fillers (i.e. less than 3 parts filler per 100 parts by weight perfluoroelastomer). By “filler” is meant common rubber additives such as carbon black, PTFE micropowders, clays and metallic fillers such as titanium dioxide, barium sulfate, and silica. [0038] 
Among the curing agents mentioned above are bis(aminophenols) and bis(aminothiophenols) of the formulas 
[0039] 
and tetraamines of the formula 
[0040] 
where A is SO[0041] 2, O, CO, alkyl of 1-6 carbon atoms, perfluoroalkyl of 1-10 carbon atoms, or a carbon-carbon bond linking the two aromatic rings. The amino and hydroxyl groups in formulas XI and XII above are interchangeably in the meta and para positions with respect to the group A. Preferably, the curing agent is a compound selected from the group consisting of 2,2-bis[3-amino4-hydroxyphenyl]hexafluoropropane; 4,4′-sulfonylbis(2-aminophenol); 3,3′-diaminobenzidine; and 3,3′,4,4′-tetraaminobenzophenone. The first of these preferred curing agents will be referred to as diaminobisphenol AF (DABPAF). It is an especially preferred curing agent. Articles prepared by the process of this invention that are cured with DABPAF generally have better compression set (i.e. lower values) than similar articles made with a different curative. The curing agents can be prepared as disclosed in U.S. Pat. No. 3,332,907 to Angelo. Diaminobisphenol AF can be prepared by nitration of 4,4′-[2,2,2-trifluoro-1-(trifluoromethyl)ethylidene]bisphenol (i.e. bisphenol AF), preferably with potassium nitrate and trifluoroacetic acid, followed by catalytic hydrogenation, preferably with ethanol as a solvent and a catalytic amount of palladium on carbon as catalyst. 
Organic peroxides may also be utilized as curing agents in this invention. Useful peroxides are those which generate free radicals at curing temperatures. A dialkyl peroxide or a bis(dialkyl peroxide) which decomposes at a temperature above 50° C. is especially preferred. In many cases it is preferred to use a di-tertiarybutyl peroxide having a is tertiary carbon atom attached to peroxy oxygen. Among the most useful peroxides of this type are 2,5-dimethyl-2,5-di(tertiarybutylperoxy)hexyne-3 and 2,5-dimethyl-2,5-di(tertiarybutylperoxy)hexane. Other peroxides can be selected from such compounds as dicumyl peroxide, dibenzoyl peroxide, tertiarybutyl perbenzoate, and di[1,3-dimethyl-3-(t-butylperoxy)-butyl]carbonate. Generally, about 1-3 parts of peroxide per 100 parts of perfluoroelastomer are used. Another material which is usually blended with the composition as a part of the peroxide curative system is a coagent composed of a polyunsaturated compound which is capable of cooperating with the peroxide to provide a useful cure. These coagents can be added in an amount equal to 0.1 and 10 parts per hundred parts perfluoroelastomer, preferably between 2-5 parts per hundred parts perfluoroelastomer. The coagent may be one or more of the following compounds: triallyl cyanurate; triallyl isocyanurate; trimethallyl isocyanurate; tris(diallylamine)-s-triazine; triallyl phosphite; N,N-diallyl acrylamide; hexaallyl phosphoramide; N,N,N′,N′-tetraalkyl tetraphthalamide; N,N,N′,N′-tetraallyl malonamide; trivinyl isocyanurate; 2,4,6-trivinyl methyltrisiloxane; and tri(5-norbornene-2-methylene)cyanurate. Particularly useful are triallyl isocyanurate and trimethallyl isocyanurate. [0042] 
Another curing agent which may be employed in this invention is a compound, other than an ammonium salt, that decomposes at temperatures between 40° C. and 330° C., preferably between 90° C.-220° C., to produce ammonia. Illustrative examples of such ammonia producing compounds include aldehyde ammonia condensation products, including acetaldehyde ammonia; and other compounds, such as hexamethylenetetramine; carbamates (e.g. t-butyl carbamate, benzyl carbamate, and HCF[0043] 2CF2CH(CH3)OCONH2); urea; urea hydrochloride; thiourea; amides (e.g. phthalamide); metal ammine complexes (e.g. tetraammine copper (lI)sulfate hydrate); ammonia-Lewis acid adducts; carboxamides (e.g. oxamic acid); biuret; and unsubstituted amidines (e.g.formamidine; formamidine hydrochloride, and formamidine acetate). The preferred curatives of this type are urea, methyl carbamate and t-butyl carbamate. 
In the process of this invention, the perfluoroelastomer composition prepared above is shaped into a desired article and then at least partially cured. Shaping may be performed by any conventional means such as compression molding and extrusion. Partial curing is affected by exposing the uncured article to a temperature sufficient to initiate the vulcanization reaction. Typically, an uncured article is exposed to a temperature between 150° to 240° C. for a period of 5 to 30 minutes in order to at least partially cure it. The resulting article is typically deeply colored and may be opaque. [0044] 
The shaped and at least partially cured fluoroelastomer article is then heated in air to a temperature between 150° and 350° C. While at this elevated temperature, additional vulcanization may occur. Also, the color of the article lightens considerably (i.e. a dark red or black article will become light amber, light yellow, or even colorless) and the article becomes either translucent or transparent to visible light. The article may be held at this elevated temperature for any period of time, usually for a period between 1 to 70 hours (preferably 10 to 50 hours). Typically the amount of time the article is held at elevated temperature is determined by the desired final color of the seal. Generally, the longer the exposure to elevated temperatures in air, the lighter the color of the resulting article. The amount and type of curative employed affects the time it is necessary to expose the article to high temperatures in order to achieve the desired color. [0045] 
Translucent or transparent perfluoroelastomer articles made by the process of this invention have a total metal level of no more 200 ppm as measured by inductively coupled plasma (ICP). The cured articles of this invention also release less residue than do prior art perfluoroelastomer cured articles after being exposed to high temperatures or plasmas. is Tensile properties and compression set resistance are comparable to those of similar filled articles, e.g. tensile strengths of 6.9 to 10.3 MPa (1000-1500 psi), elongation at break of 250-300%, M[0046] 100 of 1.7 to 2.1 MPa (250-300 psi), hardness (Shore A) of 63-72, and compression set (204° C. for 70 hours) of 10-35% (preferably 10-15%), as determined by the Test Methods below. 
The invention is now illustrated by certain embodiments wherein all parts are by weight unless otherwise specified. [0047] 
EXAMPLES 
Test Methods 
Tensile Properties [0048] 
Physical property measurements were obtained according to methods described in ASTM D1414 (for O-rings) and ASTM D412 (for dumbbells). The following parameters were recorded: [0049] 
M[0050] 100, stress at 100% elongation in units of MPa 
T[0051] B, tensile strength at break in units of MPa 
E[0052] B, elongation at break in units of % 
Compression set of O-ring samples was determined in accordance with ASTM 395-89/D1414, 204° C. for 70 hours. [0053] 
The following polymers were used in the Examples: Polymer A—A terpolymer comprising copolymerized units of tetrafluoroethylene (TFE), perfluoro(methyl vinyl)ether (PMVE) and 8-CNVE was prepared in the following manner. Three separate aqueous solutions were fed simultaneously to a 5.575 liter mechanically stirred, water-jacketed, stainless steel autoclave, each at a rate of 688 ml/hour. Solution A contained 25.3 g ammonium persulfate, 624.5 g disodium hydrogen phosphate, and 600 g of ammonium perfluorooctanoate (Fluorad® FC-143 perfluorinated surfactant) dissolved in 20 liters of de-ionized water. Solution B contained 600 g of ammonium perfluorooctanoate dissolved in 20 liters of de-ionized water and Solution C contained 25.3 g ammonium persulfate, and 600 g ammonium perfluorooctanoate dissolved in 20 liter de-ionized water. At the same time, the liquid monomer perfluoro-(8-cyano-5-methyl-3,6-dioxa-1-octene) (8-CNVE) was fed at the rate of 18.5 g/hour. By means of a diaphragm compressor, a gaseous mixture of tetrafluoroethylene (TFE) (360.1 g/hour) and perfluoro(methyl vinyl) ether (PMVE) (311.3 g/hour) was fed to the reactor at a constant rate. The temperature of the reaction was maintained at 85° C., and the pressure at 4.1 MPa (600 psi). The polymer emulsion was removed continuously by means of a let-down valve, and the unreacted monomers were vented. A water-based silicone defoamer, type D65 available from Dow Corning Corporation, Midland, Mich., was added continuously at the minimum rate necessary to prevent foaming of the emulsion while the gases were vented. [0054] 
The emulsion from 45 hr of operation was collected and the polymer was isolated by first diluting the emulsion with 8 volumes of de-ionized water per volume of emulsion at a temperature of 60° C. A solution of 75 g magnesium sulfate heptahydrate per liter of de-ionized water was then added to the diluted emulsion at the rate of 0.3 volume of the magnesium sulfate solution per volume of emulsion. After stirring for one hour at 60° C., the coagulated polymer was filtered, and returned to a volume of de-ionized water equal to the original dilution volume, and then stirred for 30 min at 45° C. The polymer was again filtered and dried in an air oven for 48 hours at 70° C. Polymer yield was 23.6 kg (51.9 lb). The composition of the polymer, as determined by FTIR, was 66.7 mole percent TFE, 32.6 mole percent PMVE, and 0.7 mole percent 8-CNVE. [0055] 
Polymer B—A terpolymer containing 61.7 mole percent copolymerized units of TFE, 37.5 mole percent units of perfluoro(methyl vinyl) ether (PMVE) and 0.8 mole percent units of 8-CNVE was prepared by substantially the same procedure as was used to prepare Polymer A, with a few exceptions. The aqueous feed solutions consisted of: Solution A—26.1 g ammonium persulfate, 686.8 g disodium hydrogen phosphate, and 600 g of ammonium perfluorooctanoate (Fluorad® FC-143 perfluorinated surfactant) dissolved in 20 liters of de-ionized water; Solution B—identical to that used for Polymer A; and Solution C—26.1 g ammonium persulfate, and 600 g ammonium perfluorooctanoate dissolved in 20 liter de-ionized water. The 8-CNVE feed rate was 19.1 g/hr. The TFE and PMVE feed rates were 320.9 g/hour and 377.4 g/hour, respectively. The polymer was isolated by first diluting the emulsion with 5 volumes of de-ionized water per volume of emulsion at a temperature of 40° C. A solution of 75 g magnesium sulfate heptahydrate per liter of de-ionized water was added to the diluted emulsion at the rate of 0.3 volume of the magnesium sulfate solution per volume of emulsion. After stirring for 30 min at 40° C., the coagulated polymer was filtered, and returned to a volume of de-ionized water equal to the original dilution volume, and then stirred for 30 min at 40° C. The polymer was again filtered and dried in an air oven for 48 hour at 70° C. The emulsion from 48 hr of collection yielded 37.4 kg (82.3 lb). [0056] 
In the following Examples, the color and physical properties of various articles, made by the process this invention, were measured. [0057] 
Example 1 
Perfluoroelastomer Polymer A was compounded on a two roll rubber mill with the ingredient(s) and proportions shown in Table I. The resulting compound was molded into AS-568A K214 O-rings and press cured at 193° C. for 15 minutes. The O-rings were deeply colored at this point in the process. The O-rings were then heated in air at a temperature of 288° C. for 24 hours. Physical properties of the resulting O-rings were measured according to the Test Methods and the results are also reported in Table I. [0058] 
Example 2 
Perfluoroelastomer Polymer A was compounded on a two roll rubber mill with the ingredient(s) and proportions shown in Table I. The resulting compound was molded into AS-568A K214 O-rings and press cured at 232° C. for 30 minutes. The O-rings were then heated in air at a temperature of 316° C. for 40 hours. Physical properties of the resulting O-rings were measured according to the Test Methods and the results are also reported in Table I. [0059] 
Exampl 3 
Perfluoroelastomer Polymer B was compounded on a two roll rubber mill with the ingredient(s) and proportions shown in Table I. A quantity of the resulting compound was molded into dumbbells and press cured at 199° C. for 10 minutes. The dumbbells were then heated in air at a temperature of 232° C. for 24 hours. Tensile properties of the resulting dumbbells were measured according to the Test Methods and the results are also reported in Table I. Another quantity of the above compound was molded into AS-568A K214 O-rings and press cured at 199° C. for 30 minutes. The O-rings were then heated in air at a temperature of 232° C. for 24 hours. Compression set of the O-rings was determined according to the Test Method and the result is included in Table I. 
[0060] [TABLE] [TABLE]
