Repository: 3recon/gasket_anal

# 반도체 공정용 불소고무 가스켓 배합비–물성 예측 (GP + 베이지안 최적화)

공개 특허의 실시예·비교예 표에서 FFKM·FKM 가스켓의 원재료·부재료 배합비(phr)와 물성을 추출하고,
가우시안 프로세스(GP) 회귀 모델의 하이퍼파라미터를 베이지안 최적화(BO)로 탐색해 물성 예측 모델을 만든 프로젝트입니다.

## 산출물

| 파일 | 내용 |
|---|---|
| `가스켓_배합-물성_데이터_및_GP모델.xlsx` | 원자료(412행), 모델링 데이터(333행), 출처, 통계, 하이퍼파라미터 실험 전체 기록(525회), 최적 모델, 예측값, BO 제안 배합 |
| `가스켓_GP_BO_분석보고서.docx` | 데이터 수집·정제, GP/BO 방법론, 하이퍼파라미터 설정과 분석 과정 상세 보고서 |
| `가스켓_GP_BO_발표자료.pptx` | 요약 발표자료 |

## 데이터

- 출처: Google Patents 공개 전문 40건(Daikin, DuPont/Chemours, 3M, Greene Tweed, Nichias, Valqua, Mitsubishi Cable, 국내 특허 등)
- 수집 412행 → 정제 규칙 8단계 적용 → 모델링 333행(33개 특허, FFKM 243 / FKM 90)
- 모든 수치는 특허 원문 표에서 전사(추정·합성 데이터 없음). 단위는 phr(고무 100 기준), MPa로 통일

File: data/raw/pat/US8044132B2_tables.txt
# US8044132B2 :: US8044132B2 - Fluorine-containing elastomer composition 
        - Google Patents

=== TABLE 0 (5 rows) ===

	Tetrafluoroethylene	68.4 mol. %
	Perfluoro(methyl vinyl ether)	30.5 mol. %
	Perfluoro(2-cyano-3,7-dioxa-8-nonene)	1.1 mol. %


=== TABLE 1 (4 rows) ===

	Parts by weight



=== TABLE 2 (4 rows) ===
2,2-bis(3-amino-4-hydroxyphenyl)hexafluoropropane	1.4
Spherical silica (SO-E2; a product of Admatechs Co.,	30
particle sizes: 0.4-0.6 μm),


=== TABLE 3 (5 rows) ===

	Tetrafluoroethylene	71.5 mol. %
	Perfluoro(methyl vinyl ether)	27.7 mol. %
	Perfluoro(1-cyano-6-oxa-7-octene)	0.8 mol. %,


=== TABLE 4 (5 rows) ===

	Tetrafluoroethylene	69.0 mol. %
	Perfluoro(methoxypropyl vinyl ether)	30.0 mol. %
	Perfluoro(2-cyano-3,7-dioxa-8-nonene)	1.0 mol. %


=== TABLE 5 (19 rows) ===
TABLE

Determination •							Comp.	Comp.	Comp.
evaluation item	Ex. 1	Ex. 2	Ex. 3	Ex. 4	Ex. 5	Ex. 6	Ex. 1	Ex. 2	Ex. 3

Extruded surface state	none	none	none	none	none	none	yes	yes	yes
(Presence of melt fractures)
Normal state properties
Hardness (Shore-A)	81	80	75	70	80	80	81	80	91
Breaking strength (MPa)	18.4	17.9	18.2	15.4	18.1	18.6	19.7	18.2	20.3
Elongation at break (%)	250	260	260	200	250	240	140	130	90
Compression set
300° C. for 70 hours (%)	29	30	30	36	30	30	30	32	34
Product surface state
Presence of spotted	none	none	none	none	none	none	yes	yes	yes
pattern
Plasma test
Weight reduction (%)	9	9	19	10	9	9	21	20	9


=== TABLE 6 (5 rows) ===
Application Number	Priority Date	Filing Date	Title
JP2006-271527		2006-10-03	
JP2006271527		2006-10-03	
JP2006271527		2006-10-03	
PCT/JP2007/068561 WO2008041557A1 (en)	2006-10-03	2007-09-25	Fluorine-containing elastomer composition

=== TABLE 7 (3 rows) ===
Publication Number	Publication Date
US20100029831A1 US20100029831A1 (en)	2010-02-04
US8044132B2 true US8044132B2 (en)	2011-10-25

=== TABLE 8 (2 rows) ===
Application Number	Title	Priority Date	Filing Date
US12/311,573 Active 2028-02-06 US8044132B2 (en)	2006-10-03	2007-09-25	Fluorine-containing elastomer composition

=== TABLE 9 (5 rows) ===
Country	Link
US (1)	US8044132B2 (en)
EP (1)	EP2070982B1 (en)
JP (1)	JP5228913B2 (en)
WO (1)	WO2008041557A1 (en)

=== TABLE 10 (2 rows) ===
Publication number	Priority date	Publication date	Assignee	Title
WO2014172297A1 (en) *	2013-04-16	2014-10-23	Dupont Mitsui Fluorochemicals Company, Ltd.	Fluororesin and mesoporous silica composition and molded product thereof

=== TABLE 11 (10 rows) ===
Publication number	Priority date	Publication date	Assignee	Title
JP2008274104A (en) *	2007-04-27	2008-11-13	Daikin Ind Ltd	Crosslinkable composition and molded article comprising the same
JP2010024339A (en) *	2008-07-18	2010-02-04	Daikin Ind Ltd	Fluorine-containing elastomer composition and molded product formed of the same
JP2012505948A (en)	2008-10-22	2012-03-08	ダイキン工業株式会社	Perfluoroelastomer composition
RU2471827C1 (en) *	2011-07-19	2013-01-10	Федеральное государственное унитарное предприятие "Ордена Ленина и ордена Трудового Красного Знамени научно-исследовательский институт синтетического каучука имени академика С.В. Лебедева"	Elastomeric composition based on copolymer of tetrafluoroethylene and perfluoroalkyl vinyl esters
EP2776498B1 (en) *	2011-11-09	2018-12-26	3M Innovative Properties Company	Curing compositions for fluoropolymers
KR102730591B1 (en)	2018-12-04	2024-11-14	주식회사 발카	Elastomer compositions and sealants
TW202407029A (en) *	2022-05-31	2024-02-16	美商3M新設資產公司	Curable fluoropolymer compositions comprising a catalyst and a bis phthalonitrile-containing compound and cured articles therefrom
JP2024101544A (en)	2023-01-17	2024-07-29	ユニマテック株式会社	Fluorine-containing elastomer composition
US12542025B2 (en)	2023-08-17	2026-02-03	Igt	Multiple instrument sheet music employed for symbol generation and display in gaming environments

=== TABLE 12 (17 rows) ===
Publication number	Priority date	Publication date	Assignee	Title
US3546186A (en)	1966-02-16	1970-12-08	Du Pont	Copolymers of substituted perfluorovinyl ethers
US3852326A (en)	1972-06-14	1974-12-03	Du Pont	Cyanoperfluoro(vinyl ethers), their preparation and copolymers thereof
US3933767A (en)	1972-06-14	1976-01-20	E. I. Du Pont De Nemours And Company	Cyanoperfluoroether acid fluorides and copolymers derived therefrom
US4138426A (en)	1977-04-20	1979-02-06	E. I. Du Pont De Nemours And Company	Alkyl perfluoro-ω-fluoroformyl esters and monomers therefrom
US4281092A (en)	1978-11-30	1981-07-28	E. I. Du Pont De Nemours And Company	Vulcanizable fluorinated copolymers
JPH03170319A (en)	1989-11-29	1991-07-23	Toyota Motor Corp	Production of silicon dioxide powder
JPH0622852A (en)	1992-07-07	1994-02-01	Hitachi Home Tec Ltd	Vacuum bottle pot
JPH06302527A (en)	1993-04-19	1994-10-28	Mitsubishi Cable Ind Ltd	Seal for semiconductor manufacturing equipment
JPH0931284A (en)	1995-07-19	1997-02-04	Nippon Mektron Ltd	Fluorine-containing elastomer composition
JPH0931283A (en)	1995-07-13	1997-02-04	Nippon Mektron Ltd	Fluorine-containing elastomer composition
US5605973A (en)	1994-10-21	1997-02-25	Nippon Mektron, Limited	Bisamidrazone compound and vulcanizing agent for fluorine-containing elastomer comprising the same
WO1997019983A1 (en)	1995-12-01	1997-06-05	E.I. Du Pont De Nemours And Company	Perfluoroelastomer compositions
WO2000042100A1 (en)	1999-01-12	2000-07-20	Daikin Industries, Ltd.	Crosslinkable elastomer composition and formed article prepared from said composition
US6191208B1 (en) *	1998-05-20	2001-02-20	Dupont Dow Elastomers L.L.S.	Thermally stable perfluoroelastomer composition
WO2001032782A1 (en)	1999-11-04	2001-05-10	Daikin Industries, Ltd.	Molded elastomer for semiconductor production apparatus and crosslinkable fluoroelastomer composition
JP2007126568A (en)	2005-11-04	2007-05-24	Yunimatekku Kk	Fluorine-containing elastomer composition

=== TABLE 13 (5 rows) ===
Publication number	Priority date	Publication date	Assignee	Title
WO2000032782A2 (en) *	1998-12-02	2000-06-08	E.I. Du Pont De Nemours And Company	Plant transcription factors
JP2001176329A (en) *	1999-12-14	2001-06-29	Asahi Glass Co Ltd	Low dielectric constant material
US6992143B2 (en) *	2003-08-15	2006-01-31	Dupont Dow Elastomers Llc	Curable perfluoroelastomer composition
JP2007126558A (en) *	2005-11-04	2007-05-24	Daicel Chem Ind Ltd	Mud modifying agent and mud modifying method using the same

=== TABLE 14 (22 rows) ===
Publication number	Priority date	Publication date	Assignee	Title
US3546186A (en)	1966-02-16	1970-12-08	Du Pont	Copolymers of substituted perfluorovinyl ethers
US3852326A (en)	1972-06-14	1974-12-03	Du Pont	Cyanoperfluoro(vinyl ethers), their preparation and copolymers thereof
US3933767A (en)	1972-06-14	1976-01-20	E. I. Du Pont De Nemours And Company	Cyanoperfluoroether acid fluorides and copolymers derived therefrom
US4138426A (en)	1977-04-20	1979-02-06	E. I. Du Pont De Nemours And Company	Alkyl perfluoro-ω-fluoroformyl esters and monomers therefrom
US4281092A (en)	1978-11-30	1981-07-28	E. I. Du Pont De Nemours And Company	Vulcanizable fluorinated copolymers
JPH03170319A (en)	1989-11-29	1991-07-23	Toyota Motor Corp	Production of silicon dioxide powder
JPH0622852A (en)	1992-07-07	1994-02-01	Hitachi Home Tec Ltd	Vacuum bottle pot
JPH06302527A (en)	1993-04-19	1994-10-28	Mitsubishi Cable Ind Ltd	Seal for semiconductor manufacturing equipment
US5605973A (en)	1994-10-21	1997-02-25	Nippon Mektron, Limited	Bisamidrazone compound and vulcanizing agent for fluorine-containing elastomer comprising the same
JPH0931283A (en)	1995-07-13	1997-02-04	Nippon Mektron Ltd	Fluorine-containing elastomer composition
US5637648A (en)	1995-07-13	1997-06-10	Nippon Mektron Limited	Fluorine-containing elastomer composition
JPH0931284A (en)	1995-07-19	1997-02-04	Nippon Mektron Ltd	Fluorine-containing elastomer composition
US5668221A (en)	1995-07-19	1997-09-16	Nippon Mektron, Limited	Fluorine-containing elastomer composition
WO1997019983A1 (en)	1995-12-01	1997-06-05	E.I. Du Pont De Nemours And Company	Perfluoroelastomer compositions
US5696189A (en)	1995-12-01	1997-12-09	E. I. Du Pont De Nemours And Company	Perfluoroelastomer compositions
US6191208B1 (en) *	1998-05-20	2001-02-20	Dupont Dow Elastomers L.L.S.	Thermally stable perfluoroelastomer composition
WO2000042100A1 (en)	1999-01-12	2000-07-20	Daikin Industries, Ltd.	Crosslinkable elastomer composition and formed article prepared from said composition
US20050090598A1 (en)	1999-01-12	2005-04-28	Daikin Industries, Ltd.	Crosslinkable elastomer composition and molded article produced from same
WO2001032782A1 (en)	1999-11-04	2001-05-10	Daikin Industries, Ltd.	Molded elastomer for semiconductor production apparatus and crosslinkable fluoroelastomer composition
US20030045623A1 (en)	1999-11-04	2003-03-06	Katsuhiko Higashino	Elastomer molded article and crosslinkable fluorine-containing elastomer composition for semi-conductor production apparatuses
JP2007126568A (en)	2005-11-04	2007-05-24	Yunimatekku Kk	Fluorine-containing elastomer composition

=== TABLE 15 (2 rows) ===
Title
English Translation of International Preliminary Report on Patentability (Chapter I) and Written Opinion of the International Searching Authority from corresponding PCT application No. PCT/JP2007/068561, dated Apr. 30, 2009, 7 pages.

=== TABLE 16 (3 rows) ===
Publication number	Priority date	Publication date	Assignee	Title
WO2014172297A1 (en) *	2013-04-16	2014-10-23	Dupont Mitsui Fluorochemicals Company, Ltd.	Fluororesin and mesoporous silica composition and molded product thereof
US9346936B2 (en)	2013-04-16	2016-05-24	The Chemours Company Fc, Llc	Fluororesin composition and its molded product

=== TABLE 17 (8 rows) ===
Publication number	Publication date
EP2070982A4 (en)	2011-11-16
JP5228913B2 (en)	2013-07-03
WO2008041557A1 (en)	2008-04-10
US20100029831A1 (en)	2010-02-04
JPWO2008041557A1 (en)	2010-02-04
EP2070982A1 (en)	2009-06-17
EP2070982B1 (en)	2012-05-30

=== TABLE 18 (21 rows) ===
Publication	Publication Date	Title
US20100029831A1 (en)	2010-02-04	Fluorine-containing elastomer composition
EP1243617B2 (en)	2010-10-06	Transparent elastomer composition
CN1891761B (en)	2010-10-06	Cross-linkable elastomer composition and molded article formed from the composition
KR101352661B1 (en)	2014-01-16	Crosslinkable fluorine-containing elastomer composition and molded article made of said composition
CN105899600B (en)	2019-02-22	Perfluoroelastomer composition, and sealing material and method for producing the same
EP1654311A1 (en)	2006-05-10	Curable perfluoroelastomer composition
CN1286898C (en)	2006-11-29	Elastomer Molded Products
CN107075219A (en)	2017-08-18	Fluoroelastomer composition and products formed
JP4534956B2 (en)	2010-09-01	Fluorine-containing elastomer composition
EP2596057B1 (en)	2014-03-19	Fluoroelastomer composition
CN101959955B (en)	2012-10-03	Peroxide curable fluoroelastomer compositions and articles made therefrom
EP3521339B1 (en)	2024-02-07	Polymer, composition, and molded article
WO2011163575A2 (en)	2011-12-29	Process for preparing curable perfluoroelastomer compositions
EP2230263B1 (en)	2017-05-24	Fluorine-containing elastomer
US20200299467A1 (en)	2020-09-24	Fluoroelastomer composition
JP7270504B2 (en)	2023-05-10	Elastomer composition and sealing material
CN104428329B (en)	2016-11-09	Fluoroelastomer and vulcanizable compositions thereof
TW202313827A (en)	2023-04-01	Fluorine-containing elastomer composition
WO2013158386A1 (en)	2013-10-24	Cured fluoroelastomer compositions containing magnesium silicate filler
JP2021130782A (en)	2021-09-09	Halogen-containing rubber vulcanization aid, halogen-containing rubber compound and vulcanizate thereof

=== TABLE 19 (6 rows) ===
Date	Code	Title	Description
2009-04-03	AS	Assignment	Owner name: UNIMATEC CO., LTD.,JAPAN Free format text: ASSIGNMENT OF ASSIGNORS INTEREST;ASSIGNORS:MAEDA, MITSURU;YANAI, YASUNORI;REEL/FRAME:022490/0974 Effective date: 20090217 Owner name: UNIMATEC CO., LTD., JAPAN Free format text: ASSIGNMENT OF ASSIGNORS INTEREST;ASSIGNORS:MAEDA, MITSURU;YANAI, YASUNORI;REEL/FRAME:022490/0974 Effective date: 20090217
2011-10-05	STCF	Information on status: patent grant	Free format text: PATENTED CASE
2015-04-08	FPAY	Fee payment	Year of fee payment: 4
2019-04-12	MAFP	Maintenance fee payment	Free format text: PAYMENT OF MAINTENANCE FEE, 8TH YEAR, LARGE ENTITY (ORIGINAL EVENT CODE: M1552); ENTITY STATUS OF PATENT OWNER: LARGE ENTITY Year of fee payment: 8
2023-04-12	MAFP	Maintenance fee payment	Free format text: PAYMENT OF MAINTENANCE FEE, 12TH YEAR, LARGE ENTITY (ORIGINAL EVENT CODE: M1553); ENTITY STATUS OF PATENT OWNER: LARGE ENTITY Year of fee payment: 12

File: data/raw/pat/US8138271B2_tables.txt
# US8138271B2 :: US8138271B2 - Crosslinkable composition and molded article made of same 
        - Google Patents

=== TABLE 0 (5 rows) ===
TABLE 1

	Ex. 1	Ex. 2	Ex. 3	Com. Ex. 1	Com. Ex. 2



=== TABLE 1 (17 rows) ===
Composition					
Crosslinkable fluorine-containing elastomer (B-1)	100			100	
Crosslinkable fluorine-containing elastomer (B-2)		100			
Crosslinkable fluorine-containing elastomer (B-3)			100		
Fluorine-containing elastomer 1					100
MT carbon	20	20	20	20	20
Caldic#2000					6
MA-150					3
Crosslinking agent TA-AF				3.8	
Crosslinking agent OH-AF	3.1	1.8	2.5		
Compression set (%)					
250° C. × 70 hours	44	41	32	41	38
250° C. × 168 hours	57	57	50	58	62
250° C. × 336 hours	70	75	67	75	86
250° C. × 500 hours	79	85	77	89	99
250° C. × 1,000 hours	95	102	92	99	—


=== TABLE 2 (28 rows) ===
TABLE 2

	Ex. 4	Ex. 5	Ex. 6	Ex. 7	Ex. 8

Composition					
Crosslinkable fluorine-containing elastomer (B-4)	100	100	100	100	100
Crosslinkable fluorine-containing elastomer (B-5)					
Crosslinkable fluorine-containing elastomer (B-6)					
Fluorine-containing elastomer 2					
MT carbon	20	20	20	20	16
Mineral Black					20
Crosslinking agent DOH		1.5			
Crosslinking agent Salt-OH-AF				2.2	
Crosslinking agent OH-AF	2.9				2.4
Silicon nitride			0.75		
Triallylisocyanurate					
Perhexa 25B					
Molecular sieve 4A					
CARPLEX #1120					
Vulcanizability, Curastometer II	16	46	40	13	28
Optimum vulcanization speed T90 (min)					
Compression set (%)					
250° C. × 70 hours	28	44	30	43	33
250° C. × 168 hours	40	64	48	65	—
250° C. × 336 hours	55	82	60	80	—
250° C. × 500 hours	65	91	69	89	—
250° C. × 1,000 hours	79	99	84	99	—


=== TABLE 3 (26 rows) ===
	Ex. 9	Ex. 10	Ex. 11	Com. Ex. 3

Composition				
Crosslinkable fluorine-containing elastomer (B-4)				
Crosslinkable fluorine-containing elastomer (B-5)	100			
Crosslinkable fluorine-containing elastomer (B-6)		100	100	
Fluorine-containing elastomer 2				100
MT carbon	30	20	20	30
Mineral Black				
Crosslinking agent DOH				
Crosslinking agent Salt-OH-AF				
Crosslinking agent OH-AF	2.1	2.6	2.6	
Silicon nitride				
Triallylisocyanurate				3
Perhexa 25B				1.5
Molecular sieve 4A		3		
CARPLEX #1120			3	
Vulcanizability, Curastometer II	53	7	8	1.7
Optimum vulcanization speed T90 (min)				
Compression set (%)				
250° C. × 70 hours	28	37	—	51
250° C. × 168 hours	44	53	—	88
250° C. × 336 hours	59	72	—	109
250° C. × 500 hours	69	84	—	—
250° C. × 1,000 hours	89	95	—	—


=== TABLE 4 (6 rows) ===
TABLE 3

			Com.
Composition (part by weight)	Ex. 12	Ex. 13	Ex. 4



=== TABLE 5 (23 rows) ===
Crosslinkable fluorine-containing	100	100	
elastomer (B-7)			
Fluorine-containing elastomer 1			100
MT carbon	20	20	20
Crosslinking agent OH-AF	3.1	2.5	
Silicon nitride		0.1	
Caldic #2000			6
MA-150			3
Vulcanizability, Curastometer II	5.8	4.5	4.8
Optimum vulcanization speed T90 (min)			
Compression set (%) 250° C.			
70 hours	36	27	38
168 hours	51	42	62
336 hours	67	56	86
500 hours	75	67	99
1,000 hours	92	84	—
Compression set (%) 280° C.			
70 hours	56	50	78
168 hours	76	62	92
336 hours	91	77	108
500 hours	97	89	—
1,000 hours	111	102	—


=== TABLE 6 (2 rows) ===
Application Number	Priority Date	Filing Date	Title
US13/180,188 US8138271B2 (en)	2005-10-27	2011-07-11	Crosslinkable composition and molded article made of same

=== TABLE 7 (8 rows) ===
Application Number	Priority Date	Filing Date	Title
JP2005-313521		2005-10-27	
JP2005313521		2005-10-27	
JP2006-118145		2006-04-21	
JP2006118145		2006-04-21	
PCT/JP2006/320458 WO2007049469A1 (en)	2005-10-27	2006-10-13	Crosslinkable composition and molded article made of same
US9169408A	2008-04-25	2008-04-25	
US13/180,188 US8138271B2 (en)	2005-10-27	2011-07-11	Crosslinkable composition and molded article made of same

=== TABLE 8 (4 rows) ===
Application Number	Title	Priority Date	Filing Date
PCT/JP2006/320458 Division WO2007049469A1 (en)	2005-10-27	2006-10-13	Crosslinkable composition and molded article made of same
US12/091,694 Division US20090124759A1 (en)	2005-10-27	2006-10-13	Crosslinkable composition and molded article made of same
US9169408A Division	2005-10-27	2008-04-25	

=== TABLE 9 (3 rows) ===
Publication Number	Publication Date
US20110263795A1 US20110263795A1 (en)	2011-10-27
US8138271B2 true US8138271B2 (en)	2012-03-20

=== TABLE 10 (3 rows) ===
Application Number	Title	Priority Date	Filing Date
US12/091,694 Abandoned US20090124759A1 (en)	2005-10-27	2006-10-13	Crosslinkable composition and molded article made of same
US13/180,188 Expired - Fee Related US8138271B2 (en)	2005-10-27	2011-07-11	Crosslinkable composition and molded article made of same

=== TABLE 11 (2 rows) ===
Application Number	Title	Priority Date	Filing Date
US12/091,694 Abandoned US20090124759A1 (en)	2005-10-27	2006-10-13	Crosslinkable composition and molded article made of same

=== TABLE 12 (5 rows) ===
Country	Link
US (2)	US20090124759A1 (en)
EP (2)	EP2460852B1 (en)
JP (1)	JP5067161B2 (en)
WO (1)	WO2007049469A1 (en)

=== TABLE 13 (6 rows) ===
Publication number	Priority date	Publication date	Assignee	Title
US20110112265A1 (en) *	2008-06-30	2011-05-12	Daikin Industries Ltd.	Curable composition and molded article made of same
US20110151164A1 (en) *	2008-09-25	2011-06-23	Daikin Industries, Ltd.	Curable composition and molded article made of same
US11492457B2 (en)	2019-06-06	2022-11-08	3M Innovative Properties Company	Curable fluoropolymer compositions comprising a compound containing a phthalonitrile and a nucleophilic functional group and cured articles therefrom
US11499032B2 (en)	2019-08-23	2022-11-15	3M Innovative Properties Company	Curable fluoropolymer compositions comprising a compound containing a phthalonitrile and an olefinic bond and cured articles therefrom
US12084561B2 (en)	2018-12-14	2024-09-10	3M Innovative Properties Company	Curable fluoropolymer compositions comprising bis phthalonitrile-containing compound and cured articles therefrom

=== TABLE 14 (17 rows) ===
Publication number	Priority date	Publication date	Assignee	Title
US20090124759A1 (en) *	2005-10-27	2009-05-14	Daikin Industries, Ltd.	Crosslinkable composition and molded article made of same
JP5218048B2 (en) *	2006-05-19	2013-06-26	ダイキン工業株式会社	Fluorine-containing elastomer composition and molded article comprising the composition
JP2010024339A (en) *	2008-07-18	2010-02-04	Daikin Ind Ltd	Fluorine-containing elastomer composition and molded product formed of the same
US20110152487A1 (en) *	2009-12-17	2011-06-23	3M Innovative Properties Company	Peroxide cured partially fluorinated elastomers
CA2863408C (en)	2012-02-03	2020-03-24	Greene, Tweed Technologies, Inc.	Rapid gas decompression-resistant fluoroelastomer compositions and molded articles
WO2015122537A1 (en) *	2014-02-17	2015-08-20	ダイキン工業株式会社	Molded article
US11267922B2 (en)	2017-01-18	2022-03-08	3M Innovative Properties Company	Fluorinated block copolymers derived from nitrile cure-site monomers
US11084910B2 (en) *	2017-06-06	2021-08-10	Zeon Corporation	Cross-linked rubber and production method therefor
MX2020003337A (en) *	2017-09-27	2020-10-28	Arkema Inc	COPOLYMERS OF HALOGENATED OLEFINS AND HALOGENATED CO-MONOMERS.
CN112543788B (en) *	2018-07-30	2023-10-24	大金工业株式会社	Compositions and molded articles containing fluoropolymers
JP7206510B2 (en) *	2018-08-10	2023-01-18	ダイキン工業株式会社	Composition, crosslinked rubber molded article and fluorine-containing polymer
CN112839969A (en) *	2018-10-18	2021-05-25	大金工业株式会社	Fluoroelastomers, crosslinkable compositions and molded articles
KR102503908B1 (en) *	2020-04-13	2023-02-24	에이지씨 가부시키가이샤	Fluorinated Copolymer Compositions and Crosslinked Rubber Articles
CN115362208B (en) *	2020-04-13	2024-09-24	Ａｇｃ株式会社	Fluorine-containing copolymer composition and cross-linked rubber article
JP7549273B2 (en) *	2021-04-02	2024-09-11	ダイキン工業株式会社	Fluororubber crosslinking composition, molded article and sealing material
JP7183335B2 (en) *	2021-05-10	2022-12-05	日本特殊陶業株式会社	gas sensor

=== TABLE 15 (19 rows) ===
Publication number	Priority date	Publication date	Assignee	Title
GB1496084A (en)	1974-01-31	1977-12-21	Du Pont	Fluoroelastomers
JPS534035A (en)	1976-07-02	1978-01-14	Ube Industries	Method of calcinning raw materials for cement
JPS53125491A (en)	1977-04-08	1978-11-01	Daikin Ind Ltd	Fluorine-containing polymer easily curable and its curable composition
US4394489A (en)	1982-02-25	1983-07-19	E. I. Du Pont De Nemours & Co.	Fluoroelastomer curatives
JPS59109546A (en)	1982-12-02	1984-06-25	イ−・アイ・デユポン・デ・ニモアス・アンド・カンパニ−	Vulcanizable perfluoro elastomer
JPH06128334A (en)	1991-07-24	1994-05-10	Ausimont Spa	Fluoroelastomer copolymer based on vilylidene fluoride modified with perfluoroalkyl vinyl ether
JPH08104789A (en)	1994-10-04	1996-04-23	Nippon Mektron Ltd	Fluorine-containing elastomer composition
US5677389A (en)	1996-11-25	1997-10-14	E. I. Du Pont De Nemours	Perfluoroelastomer composition having enhanced curing performance
US5824749A (en)	1994-10-04	1998-10-20	Nippon Mektron, Limited	Fluorine-containing elastomer composition
EP0905177A1 (en)	1997-09-29	1999-03-31	Dupont Dow Elastomers L.L.C.	Process for curing elastomeric vinylidene fluoride copolymers
WO2000029479A1 (en)	1998-11-13	2000-05-25	Daikin Industries, Ltd.	Fluoroelastomer and crosslinkable composition thereof
EP1243601A1 (en)	1999-11-09	2002-09-25	Daikin Industries, Ltd.	Vulcanizable fluoroelastomer composition
WO2002092683A1 (en)	2001-05-15	2002-11-21	Dupont Dow Elastomers L.L.C.	Curable base-resistant fluoroelastomers
US20030208003A1 (en)	2002-05-02	2003-11-06	Schmiegel Walter Werner	Curable base-resistant fluoroelastomers
EP1589047A1 (en)	2003-01-24	2005-10-26	Daikin Industries, Ltd.	Method for producing vulcanizable fluorine-containing elastomer
EP1741748A1 (en)	2004-04-28	2007-01-10	Daikin Industries, Ltd.	Fluorine-containing elastomer composition and molded article formed therefrom
US20080287627A1 (en) *	2007-04-16	2008-11-20	Greene, Tweed Of Delaware, Inc.	Perfluoroelastomer compositions and methods of preparing same
US20090124759A1 (en) *	2005-10-27	2009-05-14	Daikin Industries, Ltd.	Crosslinkable composition and molded article made of same

=== TABLE 16 (2 rows) ===
Publication number	Priority date	Publication date	Assignee	Title
GB9816638D0 (en)	1998-07-30	1998-09-30	Novartis Ag	Organic compounds

=== TABLE 17 (23 rows) ===
Publication number	Priority date	Publication date	Assignee	Title
GB1496084A (en)	1974-01-31	1977-12-21	Du Pont	Fluoroelastomers
JPS534035A (en)	1976-07-02	1978-01-14	Ube Industries	Method of calcinning raw materials for cement
JPS53125491A (en)	1977-04-08	1978-11-01	Daikin Ind Ltd	Fluorine-containing polymer easily curable and its curable composition
US4243770A (en)	1977-04-08	1981-01-06	Daikin Kogyo Co., Ltd.	Cross linkable fluorine-containing polymer and its production
US4394489A (en)	1982-02-25	1983-07-19	E. I. Du Pont De Nemours & Co.	Fluoroelastomer curatives
JPS58152041A (en)	1982-02-25	1983-09-09	イ−・アイ・デユポン・デ・ニモアス・アンド・カンパニ−	Nitrile substituted fluoro elastomer
JPS59109546A (en)	1982-12-02	1984-06-25	イ−・アイ・デユポン・デ・ニモアス・アンド・カンパニ−	Vulcanizable perfluoro elastomer
US4525539A (en)	1982-12-02	1985-06-25	E. I. Du Pont De Nemours And Company	Vulcanizable nitrile-containing perfluoroelastomer
JPH06128334A (en)	1991-07-24	1994-05-10	Ausimont Spa	Fluoroelastomer copolymer based on vilylidene fluoride modified with perfluoroalkyl vinyl ether
US5824749A (en)	1994-10-04	1998-10-20	Nippon Mektron, Limited	Fluorine-containing elastomer composition
JPH08104789A (en)	1994-10-04	1996-04-23	Nippon Mektron Ltd	Fluorine-containing elastomer composition
US5677389A (en)	1996-11-25	1997-10-14	E. I. Du Pont De Nemours	Perfluoroelastomer composition having enhanced curing performance
EP0905177A1 (en)	1997-09-29	1999-03-31	Dupont Dow Elastomers L.L.C.	Process for curing elastomeric vinylidene fluoride copolymers
WO2000029479A1 (en)	1998-11-13	2000-05-25	Daikin Industries, Ltd.	Fluoroelastomer and crosslinkable composition thereof
US20040122182A1 (en)	1998-11-13	2004-06-24	Daikin Industries, Ltd.	Fluorine-containing elastomer and composition thereof for crosslinking
EP1243601A1 (en)	1999-11-09	2002-09-25	Daikin Industries, Ltd.	Vulcanizable fluoroelastomer composition
WO2002092683A1 (en)	2001-05-15	2002-11-21	Dupont Dow Elastomers L.L.C.	Curable base-resistant fluoroelastomers
US20030208003A1 (en)	2002-05-02	2003-11-06	Schmiegel Walter Werner	Curable base-resistant fluoroelastomers
EP1589047A1 (en)	2003-01-24	2005-10-26	Daikin Industries, Ltd.	Method for producing vulcanizable fluorine-containing elastomer
EP1741748A1 (en)	2004-04-28	2007-01-10	Daikin Industries, Ltd.	Fluorine-containing elastomer composition and molded article formed therefrom
US20090124759A1 (en) *	2005-10-27	2009-05-14	Daikin Industries, Ltd.	Crosslinkable composition and molded article made of same
US20080287627A1 (en) *	2007-04-16	2008-11-20	Greene, Tweed Of Delaware, Inc.	Perfluoroelastomer compositions and methods of preparing same

=== TABLE 18 (4 rows) ===
Title
Chapter 19-website (http://web.archive.org/web/20050505220932/http://crab.rutgers.edu/~alroche/Ch19.doc) archived May 5, 2005.
Chapter 19—website (http://web.archive.org/web/20050505220932/http://crab.rutgers.edu/˜alroche/Ch19.doc) archived May 5, 2005.
Preparation of Amine Website Snapshot of http://www.chemguide.co.uk/organicprops/amines/preparation.html taken Sep. 13, 2010.

=== TABLE 19 (6 rows) ===
Publication number	Priority date	Publication date	Assignee	Title
US20110112265A1 (en) *	2008-06-30	2011-05-12	Daikin Industries Ltd.	Curable composition and molded article made of same
US20110151164A1 (en) *	2008-09-25	2011-06-23	Daikin Industries, Ltd.	Curable composition and molded article made of same
US12084561B2 (en)	2018-12-14	2024-09-10	3M Innovative Properties Company	Curable fluoropolymer compositions comprising bis phthalonitrile-containing compound and cured articles therefrom
US11492457B2 (en)	2019-06-06	2022-11-08	3M Innovative Properties Company	Curable fluoropolymer compositions comprising a compound containing a phthalonitrile and a nucleophilic functional group and cured articles therefrom
US11499032B2 (en)	2019-08-23	2022-11-15	3M Innovative Properties Company	Curable fluoropolymer compositions comprising a compound containing a phthalonitrile and an olefinic bond and cured articles therefrom

=== TABLE 20 (11 rows) ===
Publication number	Publication date
US20110263795A1 (en)	2011-10-27
EP1942138A4 (en)	2010-11-17
US20090124759A1 (en)	2009-05-14
EP2460852B1 (en)	2014-03-26
JP5067161B2 (en)	2012-11-07
EP2460852A2 (en)	2012-06-06
EP2460852A3 (en)	2012-09-12
JPWO2007049469A1 (en)	2009-04-30
WO2007049469A1 (en)	2007-05-03
EP1942138A1 (en)	2008-07-09

=== TABLE 21 (22 rows) ===
Publication	Publication Date	Title
US20110263795A1 (en)	2011-10-27	Crosslinkable composition and molded article made of same
US9068057B2 (en)	2015-06-30	Curable composition, molded article obtained from same and process for production of molded article
EP0365053B1 (en)	1994-05-04	Peroxide-curable brominated fluoroelastomer compositions
US5637648A (en)	1997-06-10	Fluorine-containing elastomer composition
US8981009B2 (en)	2015-03-17	Fluorine-containing elastomer and crosslinkable composition comprising same
EP1245635B1 (en)	2008-09-03	Fluoroelastomer composition for crosslinking
US9169339B2 (en)	2015-10-27	Curable composition, molded product and method for producing molded product
JPWO2017057512A1 (en)	2018-07-26	Fluorine-containing elastic copolymer, method for producing the same, crosslinked rubber and method for producing the same
EP0758668A2 (en)	1997-02-19	Fluorine-containing elastomer composition
KR20050053655A (en)	2005-06-08	Fluoroelastomers with improved permeation resistance and method for making the same
JP3758323B2 (en)	2006-03-22	Method for producing fluorine-containing elastomer
US20040236028A1 (en)	2004-11-25	Fluoroelastomer composition having excellent low temperature properties
US20110319545A1 (en)	2011-12-29	Process for preparing curable perfluoroelastomer compositions
US20140288232A1 (en)	2014-09-25	Curing compositions for fluoropolymers
EP3720899B1 (en)	2023-05-31	Curable fluorinated polymer compositions
JP2008274104A (en)	2008-11-13	Crosslinkable composition and molded article comprising the same
US20210324137A1 (en)	2021-10-21	Peroxide curable highly fluorinated polymers comprising an internal fluorinated plasticizer and articles therefrom
CN101296989A (en)	2008-10-29	Cross-linkable composition and molded article formed from the composition
US20020091282A1 (en)	2002-07-11	Fluoropolymer composition with organo-onium and blocked oxalate compounds
US20150148493A1 (en)	2015-05-28	Curable fluoroelastomer composition
KR20190075975A (en)	2019-07-01	Fluoroelastomer composition

=== TABLE 22 (7 rows) ===
Date	Code	Title	Description
2012-12-03	FEPP	Fee payment procedure	Free format text: PAYOR NUMBER ASSIGNED (ORIGINAL EVENT CODE: ASPN); ENTITY STATUS OF PATENT OWNER: LARGE ENTITY
2015-10-30	REMI	Maintenance fee reminder mailed	
2016-03-20	LAPS	Lapse for failure to pay maintenance fees	
2016-04-15	STCH	Information on status: patent discontinuation	Free format text: PATENT EXPIRED DUE TO NONPAYMENT OF MAINTENANCE FEES UNDER 37 CFR 1.362
2016-04-18	STCH	Information on status: patent discontinuation	Free format text: PATENT EXPIRED DUE TO NONPAYMENT OF MAINTENANCE FEES UNDER 37 CFR 1.362
2016-05-10	FP	Lapsed due to failure to pay maintenance fee	Effective date: 20160320
