Repository: 3recon/gasket_anal

# 반도체 공정용 불소고무 가스켓 배합비–물성 예측 (GP + 베이지안 최적화)

공개 특허의 실시예·비교예 표에서 FFKM·FKM 가스켓의 원재료·부재료 배합비(phr)와 물성을 추출하고,
가우시안 프로세스(GP) 회귀 모델의 하이퍼파라미터를 베이지안 최적화(BO)로 탐색해 물성 예측 모델을 만든 프로젝트입니다.

## 산출물

| 파일 | 내용 |
|---|---|
| `가스켓_배합-물성_데이터_및_GP모델.xlsx` | 원자료(412행), 모델링 데이터(333행), 출처, 통계, 하이퍼파라미터 실험 전체 기록(525회), 최적 모델, 예측값, BO 제안 배합 |
| `가스켓_GP_BO_분석보고서.docx` | 데이터 수집·정제, GP/BO 방법론, 하이퍼파라미터 설정과 분석 과정 상세 보고서 |
| `가스켓_GP_BO_발표자료.pptx` | 요약 발표자료 |

## 데이터

- 출처: Google Patents 공개 전문 40건(Daikin, DuPont/Chemours, 3M, Greene Tweed, Nichias, Valqua, Mitsubishi Cable, 국내 특허 등)
- 수집 412행 → 정제 규칙 8단계 적용 → 모델링 333행(33개 특허, FFKM 243 / FKM 90)
- 모든 수치는 특허 원문 표에서 전사(추정·합성 데이터 없음). 단위는 phr(고무 100 기준), MPa로 통일
- 원자료: `data/raw/batch_*.csv` (스키마: `data/raw/SCHEMA.md`), 특허 표 추출본: `data/raw/pat/*_tables.txt`
- 정제 결과: `data/gasket_dataset_clean.csv`, 처리 기록: `data/cleaning_log.txt`

## 결과 요약 (개발셋 5-fold×5 CV R² / 20% 홀드아웃 테스트 R²)

| 물성 | n | 최적 설정 | CV R² | Test R² |
|---|---|---|---|---|
| 경도 (Shore A) | 227 | Matérn ν=3/2 + ARD + 선형항, log1p 입력, log 출력, full_agg | 0.736 | 0.919 |
| 100% 모듈러스 | 264 | Matérn ν=3/2 (등방성) + 선형항, full_cure6 | 0.721 | 0.814 |
| 인장강도 | 263 | Matérn ν=1/2 (등방성), log1p 입력, full_cure6 | 0.691 | 0.483 |
| 신율 | 270 | Matérn ν=1/2 + ARD + 선형항, log 출력, compact | 0.630 | −0.192* |
| 압축영구줄음률 | 250 | Matérn ν=5/2 + ARD, log1p 입력, log 출력, full + 시험온도 | 0.327 | 0.097 |

\* 학습 범위 3배 밖(불소수지 300 phr) 테스트 1점의 외삽 오차 때문. 적용범위 내 테스트 점 기준 R²는 보고서 5.5절 참조.

## 실행 순서

```bash
pip install scikit-learn pandas numpy scipy openpyxl matplotlib joblib
python tools/patent_tables.py US7678858B2 data/raw/pat   # 특허 표 추출 예시
python src/build_dataset.py                              # 병합·정제
python src/run_experiments.py hardness_shoreA            # 물성별 실험 (Exp-0~4), 물성마다 실행
python src/merge_results.py
python src/design_bo.py                                  # 중요도, 부분의존도, 회고적 BO, 배합 제안
python src/make_figures.py && python src/make_excel.py
python src/prepare_report_data.py && python src/make_interp.py
cd build && npm install docx pptxgenjs && node build_report.js && node build_deck.js
```

`build_deck.js`는 테마 적용을 위해 환경변수 `PPTX_SKILL`(pptx 스킬의 `scripts/apply_theme.js` 위치)을 사용합니다.

## 구조

```
src/gp_core.py          GP 모델·커널 구성, 교차검증, BO 엔진(GP 대리모델 + Expected Improvement)
src/run_experiments.py  기준모델 → 커널 스크리닝 → BO 3회 반복 → 강건성 재평가 → 테스트/출처별 검증
src/design_bo.py        순열 중요도, 부분의존도, 회고적 pool BO, 제약 EI 배합 제안
outputs/                results.json, trials.csv(전체 실험 기록), pred_*.csv, figures/
```

File: data/raw/pat/EP4249550A1_desc.txt

Description
TECHNICAL FIELD
The present invention relates to a fluorine rubber composition and a rubber molded article formed using the same.
BACKGROUND ART
A seal for use in semiconductor production apparatuses, formed from a fluorine rubber composition is widely used. Patent Document 1 indicates that a fluorine rubber composition that forms a seal contains a compound having a perfluoropolyether skeleton in order to enhance plasma resistance.
CITATION LIST
PATENT DOCUMENT
Patent Document 1: 
 Japanese Patent No. 4675907 
SUMMARY OF THE INVENTION
The present invention is directed to a fluorine rubber composition containing: a component A that is a base rubber containing a hydrogen-containing fluorine rubber as a main component; a component B that is a compound having a perfluoropolyether skeleton, a part or whole of the component B containing an alkenyl group in a molecule; and a component C that is a powdery filler having a bulk density of 0.4 g/cm3 or less, (pC/dC)/(pB/dB) ≥ 4 being satisfied wherein dB is a density of the component B, pB is a content of the component B relative to 100 parts by mass of the component A, de is the bulk density of the component C, and pC is a content of the component C relative to 100 parts by mass of the component A.
The present invention is further directed to a rubber molded article formed by cross-linking the fluorine rubber composition of the present invention.
The present invention is further directed to a rubber molded article formed by cross-linking a fluorine rubber composition containing a component A that is a base rubber containing a hydrogen-containing fluorine rubber as a main component, a component B that is a compound having a perfluoropolyether skeleton, a part or whole of the component B containing an alkenyl group in a molecule, and a component C that is a powdery filler having a bulk density of 0.4 g/cm3 or less, a ratio of a content of the component C to a content of the component B being more than 0.1, a concentration of a CF bond on a surface of the molded article being higher than that in the molded article.
The present invention is further directed to a rubber molded article formed by cross-linking a fluorine rubber composition containing a component A that is a base rubber containing a hydrogen-containing fluorine rubber as a main component, a component B that is a compound having a perfluoropolyether skeleton, a part or whole of the component B containing an alkenyl group in a molecule; and a component C that is a powdery filler having a bulk density of 0.4 g/cm3 or less, a ratio of a content of the component C to a content of the component B being more than 0.1, (ACF/ACH during irradiation of a surface of the molded article with an X ray)/(ACF/ACH during irradiation of a cross-sectional surface of the molded article at a position farthest from the surface of the molded article with an X ray) >_ 2 being satisfied wherein ACH is a peak area derived from a CH bond at 282 eV to 288 eV, and ACF is a peak area derived from a CF bond at 288 eV to 296 eV in a C1s peak measured during the irradiation with an X ray by X-ray photoelectron spectroscopy.
DESCRIPTION OF EMBODIMENTS
Embodiments will be described in detail below.
A fluorine rubber composition according to an embodiment contains components A, B, and C.
The component A is a base rubber. The component A that is the base rubber contains a hydrogen-containing fluorine rubber as a main component. The "hydrogen-containing fluorine rubber" herein represents a fluorine rubber containing carbon to which hydrogen is bonded, on a main chain of a polymer. The content of the hydrogen-containing fluorine rubber in the component A is more than 50% by mass, suitably 80% by mass or more, more suitably 90% by mass or more, even more suitably 100% by mass. The component A may contain a fluorine rubber other than the hydrogen-containing fluorine rubber.
Examples of the hydrogen-containing fluorine rubber include a polymer (PVDF) of vinylidene fluoride (VDF), a copolymer of vinylidene fluoride (VDF) and hexafluoropropylene (HFP), a terpolymer of vinylidene fluoride (VDF), hexafluoropropylene (HFP), and tetrafluoroethylene (TFE), a copolymer (FEP) of tetrafluoroethylene (TFE) and propylene (Pr), a terpolymer of vinylidene fluoride (VDF), propylene (Pr), and tetrafluoroethylene (TFE), a copolymer (ETFE) of ethylene (E) and tetrafluoroethylene (TFE), a terpolymer of ethylene (E), tetrafluoroethylene (TFE), and perfluoromethyl vinyl ether (PMVE), a terpolymer of vinylidene fluoride (VDF), tetrafluoroethylene (TFE), and perfluoromethyl vinyl ether (PMVE), and a copolymer of vinylidene fluoride (VDF) and perfluoromethyl vinyl ether (PMVE). The component A suitably contains one or more kinds of these hydrogen-containing fluorine rubbers. The component A more suitably contains a vinylidene fluoride-based fluorine rubber (FKM) containing vinylidene fluoride as a main component, such as a copolymer of vinylidene fluoride (VDF) and hexafluoropropylene (HEP) or a terpolymer of vinylidene fluoride (VDF), hexafluoropropylene (HEP), and tetrafluoroethylene (TFE).
The component B is a compound having a perfluoropolyether skeleton. The compound B which is the compound having a perfluoropolyether skeleton is a liquid material to be mixed uniformly in the component A. A part or whole of the component B contains an alkenyl group in a molecule. Examples of the alkenyl group include a vinyl group, an allyl group, a butenyl group, a pentenyl group, a hexenyl group, and a heptenyl group. Among these alkenyl groups, the vinyl group is suitable. The number of alkenyl groups in a molecule is suitably plural. In this case, a plurality of alkenyl groups in a molecule may be the same as or different from each other.
The component B may contain both the compound containing an alkenyl group in a molecule and a compound containing no alkenyl group in a molecule. The percentage of the compound containing an alkenyl group in a molecule in the component B is suitably 20% by mass or more, more suitably 30% by mass or more.
From the viewpoint of maintaining excellent plasma resistance in a rubber molded article formed using the fluorine rubber composition according to the embodiment and reducing bleeding-out of the component B from the rubber molded article, as described below, the density dB of the component B is suitably 1.5 g/cm3 or more, more suitably 1.8 g/cm3 or more. From the same viewpoint, the density dB is suitably 2.5 g/cm3 or less, more suitably 2.0 g/cm3 or less. When the component B contains a plurality of kinds of compounds, the density dB of the component B is a sum of product of the density and content ratio of each of the compounds. The density dB of the component B containing an alkenyl group in a molecule is measured by gas pycnometry defined by JIS Z8837: 2018. The density dB of the component B containing no alkenyl group in a molecule is measured at 20°C by an oscillation type density meter method defined by JIS K0061: 2001.
From the viewpoint of achieving high plasma resistance of the rubber molded article, the content pB of the component B relative to 100 parts by mass of the component A is suitably 0.1 parts by mass or more, more suitably 1.0 parts by mass or more. From the viewpoint of maintaining excellent plasma resistance in the rubber molded article and reducing bleeding-out of the component B from the rubber molded article, the content pB is suitably 20 parts by mass or less, more suitably 15 parts by mass or less. When the component B contains a plurality of kinds of compounds, the content pB of the component B is a sum of the contents of the compounds.
Examples of a commercially available material of the compound containing an alkenyl group in a molecule and having a perfluoropolyether skeleton in the component B include SIFEL available from Shin-Etsu Chemical Co., Ltd. In particular, SIFEL 3000 series is suitable. The compound containing an alkenyl group in a molecule and having a perfluoropolyether skeleton is suitably a one-component liquid material.
Examples of a commercially available material of the compound containing no alkenyl group in a molecule and having a perfluoropolyether skeleton in the component B include FOMBLIN Y lubricant available from Solvay S.A. and Krytox GPL oil available from CHEMOURS Company.
The component C is a powdery filler that is dispersed in the component A and has a bulk density de of 0.4 g/cm3 or less. Examples of the compound C which is the powdery filler include silica, a resin powder, silicon carbide, boron carbide, silicon nitride, and boron nitride. The component C contains suitably one or more kinds of these powder fillers, more suitably silica and/or a resin powder. The silica may be dry silica or wet silica. The silica may be either one of hydrophilic silica having an untreated surface or hydrophobic silica having a surface modified with dimethyl dichlorosilane. Examples of the resin powder include a phenolic resin powder, a fluororesin powder, and a polyetherether ketone (PEEK) resin powder.
From the viewpoint of maintaining excellent plasma resistance in the rubber molded article and reducing bleeding-out of the component B from the rubber molded article, the bulk density de of the powdery filler as the component C is suitably 0.01 g/cm3 or more, more suitably 0.03 g/cm3 or more. From the same viewpoint, the bulk density de is suitably 0.35 g/cm3 or less, more suitably 0.20 g/cm3 or less. When the component C contains a plurality of kinds of powder fillers, the bulk density de of the component C is a sum of product of the density and content ratio of each of the powdery fillers. The bulk density de of the component C is measured in accordance with a method for measuring a tapped bulk density defined by JIS R1628-1997.
From the viewpoint of maintaining excellent plasma resistance in the rubber molded article and reducing bleeding-out of the component B from the rubber molded article, the content pc of the component C relative to 100 parts by mass of the component A is suitably 0.1 parts by mass or more, more suitably 1.0 parts by mass or more. From the viewpoint of reducing deposition of the powdery filler from the rubber molded article, the content pc is suitably 30 parts by mass or less, more suitably 20 parts by mass or less. When the component C contains a plurality of kinds of powdery fillers, the content pc of the component C is a sum of the contents of the powder fillers.
The content pc of the component C is suitably more than the content pB of the component B from the viewpoint of reducing deposition of the powdery filler from the rubber molded article and reducing bleeding-out of the component B from the rubber molded article. From the same viewpoint, a ratio (pC/pB) of the content pc of the component C to the content pB of the component B is suitably more than 0.1 and 30 or less, more suitably from 0.12 to 25 inclusive, further suitably from 1.0 to 20 inclusive.
Examples of the silica as a commercially available material of the component C include AEROSIL series and CARPLEX series available from Evonik Industries AG. Examples of the phenolic resin powder include BELLPEARL series available from AIR WATER BELLPEARL INC. Examples of the fluororesin powder include KYNAR series available from Arkema S.A. Examples of the polyetherether ketone (PEEK) resin powder include VESTAKEEP series available from Daicel-Evonik Ltd.
In the fluorine rubber composition according to the embodiment, (pC/dC)/(pB/dB) ≥ 4 is suitably satisfied. This means that the volume of the component C is four or more times the volume of the component B. From the viewpoint of maintaining excellent plasma resistance in the rubber molded article and reducing bleeding-out of the component B from the rubber molded article, (pC/dC)/(pB/dB) ≥ 10 is more suitably satisfied, (pC/dC)/(pB/dB) ≥ 50 is further suitably satisfied.
The fluorine rubber composition according to the embodiment may further contain a crosslinker. Examples of the crosslinker include an organic peroxide, a polyol, a polyamine, and a triazine. The crosslinker is suitably an organic peroxide among these crosslinkers.
Examples of the organic peroxide include 1,1-bis(t-butyl peroxy)-3,5,5-trimethylcyclohexane, 2,5-dimethylhexane-2,5-dihydroperoxide, di-t-butyl peroxide, t-butyl cumyl peroxide, dicumyl peroxide, α,α-bis(t-butyl peroxy)-p-diisopropylbenzene, 2,5-dimethyl-2,5-di(t-butylperoxy)hexane, 2,5-dimethyl-2,5-di(t-butylperoxy)-hexyne-3, benzoyl peroxide, t-butyl peroxybenzene, t-butyl peroxymaleic acid, t-butyl peroxy isopropylcarbonate, and t-butyl peroxybenzoate. The crosslinker includes suitably one or more kinds of these organic peroxides, more suitably 2,5-dimethyl-2,5-di(t-butylperoxy)hexane.
The content of the crosslinker relative to 100 parts by mass of the component A is suitably from 0.5 parts by mass to 2.5 parts by mass inclusive, more suitably from 0.5 parts by mass to 2.0 parts by mass inclusive.
The fluorine rubber composition according to the embodiment may further contain a cross-linking aid. Examples of the cross-linking aid include triallyl cyanurate, trimethallyl isocyanurate, triallyl isocyanurate, triacryl formal, triallyl trimellitate, N,N'-m-phenylenebismaleimide, dipropargyl terephthalate, diallyl phthalate, tetraallyl terephthalate amide, triallyl phosphate, bismaleimide, fluorinated triallyl isocyanurate (1,3,5-tris(2,3,3-trifluoro-2-propenyl)-1,3,5-triazin-2,4,6-trione), tris(diallylamine)-S-triazine, triallyl phosphite, N,N-diallyl acrylamide, 1,6-divinyl dodecafluorohexane, hexaallyl phosphoramide, N,N,N',N'-tetraallyl phthalamide, N,N,N',N'-tetraallyl malonamide, trivinyl isocyanurate, 2,4,6-trivinyl methyltrisiloxane, tri(5-norbornene-2-methylene) cyanurate, and triallyl phosphite. The cross-linking aid includes suitably one or more kinds of these cross-linking aids, more suitably triallyl isocyanurate.
The content of the cross-linking aid relative to 100 parts by mass of the component A is suitably from 1 part by mass to 10 parts by mass inclusive, more suitably from 2 parts by mass to 5 parts by mass inclusive.
The fluorine rubber composition according to the embodiment having the configuration described above is cross-linked, thereby obtaining a cross-linked rubber to form a rubber molded article. The fluorine rubber composition according to the embodiment is cross-linked by the action of the crosslinker under heating or the action of irradiation with radial rays, thereby forming a crosslinked structure between molecules of the component A. The component B containing an alkenyl group in a molecule and the cross-linking aid are reacted with the component A, so that they are interposed between molecules of the component A. Accordingly, a crosslinked structure is formed.
Since the compound having a perfluoropolyether skeleton, which is the component B, is used in the rubber molded article formed by cross-linking the fluorine rubber composition according to the embodiment, excellent plasma resistance can be maintained, specifically a reduction in mass can be reduced even under irradiation with plasma.
When a fluorine rubber composition forming a seal contains the compound having a perfluoropolyether skeleton, there is a problem that the compound bleeds out from the seal.
However, the rubber molded article formed by cross-linking the fluorine rubber composition according to the embodiment can reduce bleeding-out of the compound having a perfluoropolyether skeleton, which is the component B. This is considered to be because the powdery filler, which is the component C, is used and the volume of the component C is extremely larger than the volume of the component B, so that the component B is supported on the component C and held in the component A. In addition, the bulk density of the powdery filler, which is the component C, is 0.4 g/cm3 or less, which is low; thus, deposition of particles of the powdery filler, which is the component C, can be reduced even under irradiation with plasma.
Since in the rubber molded article formed by cross-linking the fluorine rubber composition according to the embodiment, the fluorine rubber composition contains a powdery filler, which is the component C, in molding processing, the viscosity of the fluorine rubber composition is high. Thus, the compound having a perfluoropolyether skeleton, which is the component B, easily flows. As a result, the component B is segregated in the surface layer, and the concentration of a CF bond on the surface of the molded article is higher than that in the molded article. Accordingly, the CH bond that forms a starting point of deterioration due to attacking by plasma is reduced on the surface of the molded article. Thus, plasma resistance can be enhanced. In quantitative determination, (ACF/ACH during irradiation of a surface of the molded article with an X ray)/(ACF/ACH during irradiation of a cross-sectional surface of the molded article at a position farthest from the surface of the molded article with an X ray) >_ 2 is suitably satisfied wherein ACH is a peak area derived from a CH bond at 282 eV to 288 eV, and ACF is a peak area derived from a CF bond at 288 eV to 296 eV in a C1s peak measured during irradiation with an X ray by X-ray photoelectron spectroscopy. From the viewpoint of maintaining excellent plasma resistance in the rubber molded article and reducing bleeding-out of the component B from the rubber molded article, the ratio is suitably 2.5 or more.
The rubber molded article formed by cross-linking the fluorine rubber composition according to the embodiment is not particularly limited, but is suitably a seal, more suitably a seal for use in semiconductor production apparatuses.
The hardness of the cross-linked rubber obtained by cross-linking the fluorine rubber composition according to the embodiment, measured with a type A durometer in accordance with JIS K6253-3: 2012 is suitably 50 A or more, more suitably 55 A or more, and suitably 95 A or less, more suitably 90 A or less.
The tensile strength at break of the cross-linked rubber obtained by cross-linking the fluorine rubber composition according to the embodiment, measured using a dumbbell-shaped No. 3 test piece with a thickness of 2 mm at a standard test temperature in accordance with JIS K6251: 2017 is suitably 5.0 MPa or more, more suitably 10.0 MPa or more. The elongation at break of the cross-linked rubber is suitably 50% or more, more suitably 100% or more. The tensile stress at 100% elongation of the cross-linked rubber is suitably 1.0 MPa or more, more suitably 1.5 MPa or more.
The compression set of the cross-linked rubber obtained by cross-linking the fluorine rubber composition according to the embodiment, measured at a test temperature (200 ± 2)°C for a test time of 72 hours in accordance with JIS K6262: 2013 is suitably 80% or less, more suitably 50% or less.
[Examples]
(Seal)
The following seals of Examples 1 to 13 and Comparative Examples 1 to 7 were produced. The composition of each of the seals is shown also in Tables 1 and 2. The density of a compound having a perfluoropolyether skeleton and containing an alkenyl group in a molecule was measured by gas pycnometry defined by JIS Z8837: 2018. The density of a component having a perfluoropolyether skeleton and containing no alkenyl group in a molecule was measured at a temperature of 20°C by an oscillation type density meter method defined by JIS K0061: 2001. The bulk density of a powdery filler was measured in accordance with a method for measuring a tapped bulk density defined by JIS R1628-1997.
<Example 1>
A hydrogen-containing fluorine rubber (DAI-EL G912 available from Daikin Industries, Ltd.) including a terpolymer of vinylidene fluoride, hexafluoropropylene, and tetrafluoroethylene was used as a component A. Relative to 100 parts by mass of the component A, 1 part by mass (pB) of compound 1 (SIFEL 3000 series X-71-359 available from Shin-Etsu Chemical Co., Ltd., density dB: 1.85 g/cm3) having a perfluoropolyether skeleton and containing a vinyl group in a molecule, which was a one-component liquid material as a component B, 10 parts by mass (pc) of hydrophilic dry silica 1 (AEROSIL 200 available from Evonik Industries AG., bulk density de: 0.05 g/cm3) having an untreated surface, which was a powdery filler as a component C, 1.5 parts by mass of 2,5-dimethyl-2,5-di(t-butylperoxy)hexane (PERHEXA 25B available from Nippon Oil & Fats Co., Ltd.), which was an organic peroxide as a crosslinker, and 4 parts by mass of triallyl isocyanurate (TAIC available from Nippon Kasei Chemical Co., Lit.), which was a cross-linking aid were mixed. The resultant mixture was then kneaded with an open roll. Thus, a fluorine rubber composition was prepared. This fluorine rubber composition was cross-linked, thereby producing a seal (AS-214 O-ring). The cross-linking of the fluorine rubber composition was performed by primary cross-linking through press-molding at 160°C for 10 minutes and secondary cross-linking through holding for 4 hours in a geer oven set at 200°C. The seal obtained was taken as Example 1.
<Example 2>
A seal was produced in the same manner as in Example 1 except that 0.2 parts by mass (pc) of hydrophobic dry silica 2 (AEROSIL R972 available from Evonik Industries AG., bulk density de: 0.05 g/cm3) having a surface treated with dimethyl dichlorosilane, which was a powdery filler as a component C, was mixed relative to 100 parts by mass for preparation of a fluorine rubber composition. The seal obtained was taken as Example 2.
<Example 3>
A seal was produced in the same manner as in Example 1 except that the dry silica 2 used in Example 2, which was a powdery filler as a component C, was mixed for preparation of a fluorine rubber composition. The seal obtained was taken as Example 3.
<Example 4>
A seal was produced in the same manner as in Example 1 except that wet silica (CARPLEX #80 available from Evonik Industries AG., bulk density de: 0.15 g/cm3), which was a powdery filler as a component C, was mixed for preparation of a fluorine rubber composition. The seal obtained was taken as Example 4.
<Example 5>
A seal was produced in the same manner as in Example 3 except that 1 part by mass of a compound 1 (Fomblin Y lubricant available from Solvay S.A., density: 1.91 g/cm3) having a perfluoropolyether skeleton and containing no alkenyl group in a molecule, which was a liquid material as a component B, was further mixed relative to 100 parts by mass of the component A for preparation of a fluorine rubber composition. The seal obtained was taken as Example 5. The density dB of the component B was 1.88 g/cm3.
<Example 6>
A seal was produced in the same manner as in Example 3 except that 5 parts by mass of the compound 1 having a perfluoropolyether skeleton and containing a vinyl group in a molecule, which was the one-component liquid material as the component B, was mixed relative to 100 parts by mass of the component A for preparation of a fluorine rubber composition. The seal obtained was taken as Example 6.
<Example 7>
A seal was produced in the same manner as in Example 3 except that 1 part by mass of a compound 2 (Krytox GPL oil 107 available from CHEMOURS Company, density: 1.90 g/cm3) having a perfluoropolyether skeleton and containing no alkenyl group in a molecule, which was a component B, was further mixed relative to 100 parts by mass of the component A for preparation of a fluorine rubber composition. The seal obtained was taken as Example 7. The density dB of the component B was 1.88 g/cm3.
<Example 8>
A seal was produced in the same manner as in Example 5 except that 5 parts by mass of the compound 1 having a perfluoropolyether skeleton and containing no alkenyl group in a molecule, which was the liquid material as the component B, was mixed relative to 100 parts by mass of the component A for preparation of a fluorine rubber composition. The seal obtained was taken as Example 8. The density dB of the component B was 1.90 g/cm3.
<Example 9>
A seal was produced in the same manner as in Example 1 except that 1 part by mass of a mixed material (SIFEL 3000 series X-71-369-N available from Shin-Etsu Chemical Co., Ltd.) obtained by mixing a compound 2 (dB: 1.90 g/cm3) having a perfluoropolyether skeleton and containing a vinyl group in a molecule, which was a one-component liquid material as a component B and silica (dc: 0.05 g/cm3) as a component C at a mass ratio of the component B : the component C = 89 : 11, was mixed relative to 100 parts by mass of the component A for preparation of a fluorine rubber composition. The seal obtained was taken as Example 9.
<Example 10>
A seal was produced in the same manner as in Example 1 except that a phenolic resin powder 1 (BELLPEARL R100 available from AIR WATER BELLPEARL INC., bulk density de: 0.35 g/cm3), which was a powdery filler as a component C, was mixed for preparation of a fluorine rubber composition. The seal obtained was taken as Example 10.
<Example 11>
A seal was produced in the same manner as in Example 1 except that a phenolic resin powder 2 (BELLPEARL R200 available from AIR WATER BELLPEARL INC., bulk density de: 0.38 g/cm3), which was a powdery filler as a component C, was mixed for preparation of a fluorine rubber composition. The seal obtained was taken as Example 11.
<Example 12>
A seal was produced in the same manner as in Example 1 except that a fluororesin (PVDF) powder (KYNAR MG15 available from Arkema S.A., bulk density de: 0.32 g/cm3), which was a powdery filler as a component C, was mixed for preparation of a fluorine rubber composition. The seal obtained was taken as Example 12.
<Example 13>
A seal was produced in the same manner as in Example 1 except that a polyetherether ketone (PEEK) resin powder (VESTAKEEP 2000UFP10 available from Daicel-Evonik Ltd., bulk density de: 0.25 g/cm3), which was a powdery filler as a component C, was mixed for preparation of a fluorine rubber composition. The seal obtained was taken as Example 13.
<Comparative Example 1>
A seal was produced in the same manner as in Example 1 except that components B and C were not mixed for preparation of a fluorine rubber composition. The seal obtained was taken as Comparative Example 1.
<Comparative Example 2>
A seal was produced in the same manner as in Example 1 except that a component C was not mixed for preparation of a fluorine rubber composition. The seal obtained was taken as Comparative Example 2.
<Comparative Example 3>
A seal was produced in the same manner as in Example 5 except that the compound 1 having a perfluoropolyether skeleton and containing a vinyl group in a molecule, which was the one-component liquid material as a component B, was not mixed for preparation of a fluorine rubber composition. The seal obtained was taken as Comparative Example 3.
<Comparative Example 4>
A seal was produced in the same manner as in Example 1 except that a phenolic resin powder 3 (BELLPEARL R800 available from AIR WATER BELLPEARL INC., bulk density de: 0.60 g/cm3), which was a powdery filler, was mixed instead of component C for preparation of a fluorine rubber composition. The seal obtained was taken as Comparative Example 4.
<Comparative Example 5>
A seal was produced in the same manner as in Example 1 except that a fluororesin (PTFE) powder (LUBRON L-5 available from Daikin Industries, Ltd., bulk density de: 0.61 g/cm3), which was a powdery filler, was mixed instead of component C for preparation of a fluorine rubber composition. The seal obtained was taken as Comparative Example 5.
<Comparative Example 6>
A seal was produced in the same manner as in Example 1 except that MT carbon black (Thermax N990 available from Cancarb Limited., bulk density de: 0.66 g/cm3), which was a powdery filler, was mixed instead of component C for preparation of a fluorine rubber composition. The seal obtained was taken as Comparative Example 6.
<Comparative Example 7>
A seal was produced in the same manner as in Example 2 except that 1 part by mass of a compound 1 having a perfluoropolyether skeleton and containing no alkenyl group in a molecule, which was the liquid material used in Example 5, was mixed as a component B relative to 100 parts by mass of the component A for preparation of a fluorine rubber composition. The seal obtained was taken as Comparative Example 7. The density dB of the component B was 1.88 g/cm3.
 [TABLE] 
 [TABLE] 
(Test Method)
<Plasma Resistance>
Each of Examples 1 to 13 and Comparative Examples 1 to 7 was placed in a compact plasma etching unit (manufactured by SHINKO SEIKI CO., LTD.), and irradiated with O2 plasma for 30 minutes to be exposed to the O2 plasma. A mass reduction rate between before and after the exposure was then determined. A mass reduction rate of less than 0.7% was evaluated as A. A mass reduction rate of 0.7% or more was evaluated as B. The presence or absence of deposition of particles on a surface of the seal after the exposure to the O2 plasma was visually checked. In the irradiation with O2 plasma, a high-frequency power supply of 1,500 W was used. For a reactant gas, O2 and CF4 were used, and the flow rate thereof was 50 : 1. The pressure was 100 Pa.
<Presence or Absence of Bleeding-out of Component B>
Each of Examples 1 to 13 and Comparative Examples 2 to 7 was pressed on a black acrylic board. Then, a case where a transfer mark of the seal due to the component B was not recognized was evaluated as A, and a case where a transfer mark of the seal due to the component B was recognized was evaluated as B.
<XPS Measurement>
In a C1s peak measured during irradiation of each of a surface and a cross-sectional surface of the seal of each of Examples 1 to 13 and Comparative Examples 1 to 7 with an X ray by X-ray photoelectron spectroscopy, a peak area ACH derived from a CH bond at 282 eV to 288 eV and a peak area ACF derived from a CF bond at 288 eV to 296 eV were measured. Then, a (ACF/ACH during irradiation of the surface of the seal with an X ray)/(ACF/ACH during irradiation of the cross-sectional surface of the seal at a position farthest from the surface of the seal with an X ray) was calculated. A ratio of 2 or more was evaluated as A. A ratio of less than 2 was evaluated as B. Herein, the position in the cross-sectional surface of the seal, farthest from the surface of the seal is a center of a circular cross-sectional surface of an O-ring which is the seal.
In the X-ray photoelectron spectroscopy, data was shifted by charging. Thus, based on XPS data of fluorine rubber (Viton A available from Du Pont Elastomers) recorded on NIST X-ray Photoelectron Spectroscopy Database (https://srdata.nist.gov/xps/Default.aspx), a peak of F1s was matched with 688.80, and in the C1s peak, the peak area ACH derived from a CH bond at 282 eV to 288 eV and the peak area ACF derived from a CF bond at 288 eV to 296 eV were determined.
<Hardness>
For the cross-linked rubber formed using each of Examples 1 to 13 and Comparative Examples 1 to 7, the hardness was measured with a type A durometer in accordance with JIS K6253-3: 2012.
<Tensile Properties>
For the cross-linked rubber formed using each of Examples 1 to 13 and Comparative Examples 1 to 7, a tensile test was performed at a standard test temperature using a dumbbell-shaped No. 3 test piece with a thickness of 2 mm in accordance with JIS K6251: 2017 to measure the tensile strength at break, the elongation at break, and the tensile stress at 100% elongation.
<Compression Set>
Each of Examples 1 to 13 and Comparative Examples 1 to 7 was cut into a half to obtain a test piece. Then, the compression set of the test piece was measured at a test temperature of (200 ± 2)°C for a test time of 72 hours in accordance with JIS K6262: 2013.
(Test Results)
The test results are shown in Tables 1 and 2. As can be seen from Tables 1 and 2, in Examples 1 to 13, both excellent plasma resistance caused by a small mass reduction rate and reduction of bleeding-out of the component B were achieved, and in Comparative Examples 1 to 7, any one of them was inferior.
INDUSTRIAL APPLICABILITY
The present invention is useful in the technical field of a fluorine rubber composition and a rubber molded article formed using the same.

File: data/raw/pat/US10723872B2_desc.txt

Description
CROSS REFERENCE
This application is the U.S. National Phase under 35 U.S.C. § 371 of International Application No. PCT/JP2016/085377, filed on Nov. 29, 2016, which claims the benefit of Japanese Application No. 2015-233655, filed on Nov. 30, 2015, the entire contents of each are hereby incorporated by reference.
TECHNICAL FIELD
The present application relates to a crosslinkable elastomer composition for producing a molded article, a molded article obtained by crosslinking said crosslinkable elastomer composition, a seal member, a plasma treatment apparatus and a semiconductor manufacturing apparatus that include said seal member, and an agent for reducing the hardness of a molded article, and a method for producing a molded article.
High stability with regard to various chemical species is required of molded articles such as seal members used in apparatuses employed in environments such as a plasma atmosphere and chemical atmosphere, and molded articles made from fluoroelastomers are mainly used (see Patent Document 1). Gases and chemical solutions having high chemical reactivity have come to be used in high concentrations in these apparatuses for reasons such as increasing efficiency in recent years, and the fact that molded articles made from the fluoroelastomers widely used to date deteriorate severely and cannot be used has become a problem.
Among fluoroelastomers, perfluoroelastomers demonstrate especially good plasma resistance and chemical resistance, and thus are often used in apparatuses used in harsh environments such as the above (see Patent Document 2). Perfluoroelastomers, however, have low hot strength, and there is a risk of molded O-rings breaking during high-temperature treatments.
Mixing a specific uncrosslinked perfluoroelastomer (A) and a specific uncrosslinked elastomer (B) that is incompatible with the uncrosslinked perfluoroelastomer (A) in a certain ratio is known for overcoming this problem (see Patent Document 3).
PRIOR ART DOCUMENTS
Patent Documents
[Patent Document 1] JP Kokai 2000-119468
[Patent Document 2] JP Kokai 2000-044930
[Patent Document 3] JP Patent No. 4778782
SUMMARY OF THE INVENTION
Problem to be Solved by the Invention
When a seal member, which is one example of a molded article, is installed in a plasma treatment apparatus or semiconductor manufacturing apparatus, the sealability of the apparatus can be enhanced by elastic deformation. The crosslinked product described in Patent Document 3 can provide a seal member having excellent plasma resistance and chemical resistance as well as heat resistance and mechanical strength, but its hardness is relatively high. Accordingly, there has been a need for molded articles such as seal members that have properties such as plasma resistance, lower hardness, and flexibility. Nonetheless, no material for forming such a molded article is currently known.
The present application has been contrived to overcome the above problem. It was newly discovered, upon thoroughgoing studies, that the hardness of the molded article obtained by crosslinking the crosslinkable elastomer can be lowered when a hydrogen-free fluorine oligomer (sometimes described simply hereinafter as the “fluorine oligomer”) (a) is added to a crosslinkable elastomer.
Specifically, the purpose of the present application is to provide a crosslinkable elastomer composition that includes a fluorine oligomer having the function of lowering the hardness of the molded article, a molded article obtained by crosslinking the crosslinkable elastomer composition, a seal member, a plasma treatment apparatus and a semiconductor manufacturing apparatus that include said seal member, and an agent for reducing the hardness of a molded article, and a method for producing a molded article.
Means for Solving the Problem
The present application relates to the crosslinkable elastomer composition, molded article, seal member, plasma treatment apparatus and semiconductor manufacturing apparatus that include said seal member, and agent for reducing the hardness of a molded article, and method for producing a molded article shown below.
(1) A crosslinkable elastomer composition
including at least a hydrogen-free fluorine oligomer (a) and a crosslinkable elastomer.
(2) The crosslinkable elastomer composition of (1) above, wherein the crosslinkable elastomer includes at least:
one elastomer (B) selected from vinylidene fluoride/hexafluoropropene-based copolymers, vinylidene fluoride/hexafluoropropene/tetrafluoroethylene-based copolymers, tetrafluoroethylene/propylene-based copolymers; copolymers obtained by copolymerizing ethylene or perfluoroalkylvinyl ether with these copolymers; block copolymers of vinylidene fluoride/hexafluoropropene/tetrafluoroethylene-based copolymers and tetrafluoroethylene/ethylene alternating copolymers or polyvinylidene fluoride; and silicone rubber,
and/or
a perfluoroelastomer (A) containing as copolymer units a perfluoroolefin, a perfluorovinyl ether selected from the group consisting of perfluoro(alkylvinyl) ethers, perfluoro(alkoxyvinyl) ethers, and mixtures thereof, and a curing site monomer.
(3) The crosslinkable elastomer composition of (2) above, wherein
the crosslinkable elastomer includes the perfluoroelastomer (A),
and the proportion of the perfluoroelastomer (A) is 99.5 or less when the total weight of the crosslinkable elastomer is taken to be 100.
(4) The crosslinkable elastomer composition of (3) above, wherein the crosslinkable elastomer includes only the elastomer (B) and the perfluoroelastomer (A).
(5) The crosslinkable elastomer composition any one of (1) to (4) above, wherein the proportion of hydrogen-free fluorine oligomer (a) to the crosslinkable elastomer is 0.1-30 wt %.
(6) The crosslinkable elastomer composition of (5) above, wherein the proportion of hydrogen-free fluorine oligomer (a) to the crosslinkable elastomer is 1-15 wt %.
(7) A molded article obtained by crosslinking the crosslinkable elastomer composition of any one of (1) to (6) above.
(8) A seal member in which the molded article of (7) above is in the shape of a seal.
(9) A plasma treatment apparatus including the seal member of (8) above.
(10) A semiconductor manufacturing apparatus including the seal member of (8) above.
(11) An agent for reducing the hardness of a molded article including a hydrogen-free fluorine oligomer (a) as an active ingredient.
(12) A method for producing a molded article that includes
a step for crosslinking a crosslinkable elastomer composition including at least a hydrogen-free fluorine oligomer (a) and a crosslinkable elastomer.
Effect of the Invention
The crosslinkable elastomer composition disclosed in the present application can lower the hardness of the molded article to a greater extent than a composition without the hydrogen-free fluorine oligomer (a) added.
BRIEF DESCRIPTION OF THE DRAWINGS
 FIG. 1 is a graph representing the evaluation results of the plasma resistance performance of seal members of Examples 1-10 and Comparative Example 1.
 FIG. 2 is a graph of the molding time for seal members of Examples 1-10 and Comparative Example 1 decided based on Tc90 calculated by MDR.
 FIG. 3, which is a photograph substituted for a drawing, is a transmission electron micrograph of a test piece of Example 5.
 FIG. 4 is a graph representing the evaluation results of the plasma resistance performance of seal members of Examples 5, 11-19 and Comparative Example 1.
 FIG. 5 is a graph representing the evaluation results of the plasma resistance performance of seal members of Examples 24-29 and Comparative Example 3.
 FIG. 6, which is a photograph substituted for a drawing, is a transmission electron micrograph of a test piece of Example 27.
 FIG. 7 is a graph showing the percentage change in the hardness of seal members.
MODE FOR CARRYING OUT THE INVENTION
The crosslinkable elastomer composition, molded article, seal member, plasma treatment apparatus and semiconductor manufacturing apparatus that include said seal member, and agent for reducing the hardness of a molded article, and method for producing a molded article are described in detail below. Furthermore, in the present specification, the term “crosslinkable elastomer composition” means a composition prior to crosslinking of the crosslinkable elastomer (the “crosslinkable elastomer composition” is sometimes described simply hereinafter as the “composition”). “Crosslinkable” and “uncrosslinked” are also synonymous. A “seal member” means a member crosslinked and cured after the kneaded composition has been formed into a shape suitable for sealing an apparatus or the like. A “molded article” includes in the meaning articles having a shape suited to uses other than sealing in addition to shapes suitable for sealing.
Embodiments of the composition that is the raw material of the molded articles and seal members (sometimes described collectively hereinafter as “molded articles”) include at least the fluorine oligomer (a) and a crosslinkable elastomer.
The fluorine oligomer (a) is an oligomer constituted from the elements C, F, and O; examples include fluorine oligomers (a) that include the following basic skeletons.
In fluorine oligomers (a) represented by the above formulas (1)-(8), the molecular weight varies depending on the numbers of n and m. The higher the molecular weight, the higher the viscosity and boiling point generally become. Synthesized products of the fluorine oligomers (a) including the above basic skeletons may be used, or those marketed as fluorine-based solvents (oils and greases) may be used. There are known to be various grade products of marketed fluorine oligomers (a) having different properties such as viscosity depending on the numbers of n and m. Examples include the Krytox (registered trademark) series manufactured by DuPont; the Fomblin (registered trademark) series and Galden (registered trademark) series of Solvay; and the Demnum series manufactured by Daikin. Furthermore, the above products and skeletons are offered merely as examples; other skeletons and products are acceptable as long as they do not include hydrogen. Also, as shown in formulas (1)-(8) above, the fluorine oligomers (a) include ether bonds in the basic skeleton and do not crosslink in the crosslinkable elastomer crosslinking step discussed below. On the other hand, the uncrosslinked perfluoroelastomer (A) of Patent Document 3 includes an ether bond in a side chain, and the basic skeleton differs. It also differs in that the perfluoroelastomer (A) itself also crosslinks in the crosslinkable elastomer crosslinking step.
Novec manufactured by 3M is a known fluorine oligomer that includes hydrogen in the basic skeleton. However, as shown in the examples and comparative examples discussed below, when a fluorine oligomer (a) that does not include hydrogen in the basic skeleton is added to a crosslinkable elastomer the hardness of the molded article is lowered and, depending on the type of crosslinkable elastomer, the plasma resistance of the molded article can be improved. The hardness of the molded article can also be lowered and the plasma resistance inherent to the crosslinkable elastomer is not compromised when a hydrogen-free fluorine oligomer (a) is added to a crosslinkable elastomer having excellent plasma resistance. In sum, the hardness of the molded article obtained by crosslinking the crosslinkable elastomer is lowered and the plasma resistance can be improved or maintained. On the other hand, the plasma resistance of the molded article cannot be improved when a fluorine oligomer that includes hydrogen in the basic skeleton is added. Therefore, fluorine oligomers (a) that do not include hydrogen in the basic skeleton are preferred.
The molecular weight of the fluorine oligomer (a) is not particularly restricted as long as the hardness of the molded article decreases and plasma resistance performance is obtained. However, kneading into the crosslinkable elastomer becomes difficult when the viscosity is too low, and shear force is necessary when the viscosity is high. Therefore, the molecular weight may be adjusted suitably so as to fall within a range suitable for kneading.
The crosslinkable elastomer is not particularly restricted as long as the elastomer is an uncrosslinked variety for industrial use. Examples include isoprene rubber, butadiene rubber, styrene-butadiene rubber, chloroprene rubber, nitrile rubber, polyisobutylene, ethylene-propylene rubber, chlorosulfonated polyethylene, acrylic rubber, fluorine rubber, epichlorohydrin rubber, urethane rubber, and silicone rubber. The rubbers given as examples may be used individually or in mixture. The crosslinkable elastomers given as examples may be selected as is appropriate to the use such as for water tightness or air tightness, the apparatus and the environment in which they are used, etc.
When the molded article is used in an apparatus that requires plasma resistance such as a plasma treatment apparatus or semiconductor manufacturing apparatus, it is preferable to use perfluoroelastomers (A), which have excellent plasma resistance among crosslinkable elastomers and/or fluorine rubber or silicone rubber (fluorine rubber and silicone rubber are sometimes referred to collectively hereinafter as “elastomer (B)”) or to include them as a portion of the crosslinkable elastomer.
Examples of fluorine rubbers include vinylidene fluoride/hexafluoropropene-based copolymers, vinylidene fluoride/hexafluoropropene/tetrafluoroethylene-based copolymers, and tetrafluoroethylene/propylene-based copolymers. Also, ethylene or perfluoroalkylvinyl ether may also be copolymerized to these copolymers. Fluorine-based thermoplastic elastomers which are block copolymers of fluorine rubber (vinylidene fluoride/hexafluoropropene/tetrafluoroethylene-based copolymers) and fluorine resin (tetrafluoroethylene/ethylene alternating copolymers and polyvinylidene fluoride) can also be used. These fluorine rubbers can also be mixed.
Examples of silicone rubbers include methyl vinyl silicone rubber, methyl vinyl phenyl silicone rubber, and fluorosilicone rubber. These silicone rubbers may also be mixed.
The hardness of the molded article obtained from the elastomer (B) is lowered and the plasma resistance can also be improved by adding the fluorine oligomer (a) to the elastomer (B). Therefore, the crosslinkable elastomer component of molded articles that require plasma resistance may be elastomer (B) alone. On the other hand, when chemical resistance and/or heat resistance performance is required in addition to plasma resistance, an uncrosslinked perfluoroelastomer (A) alone may be used as the crosslinkable elastomer component. Alternatively, the uncrosslinked perfluoroelastomer (A) and uncrosslinked elastomer (B) may be mixed.
Examples of the uncrosslinked perfluoroelastomer (A) include perfluoroelastomers containing copolymer units of perfluoroolefins, perfluorovinyl ethers selected from the group consisting of perfluoro(alkylvinyl) ethers, perfluoro(alkoxyvinyl) ethers, and mixtures thereof, and curing site monomers.
Examples of curing site monomers include curing site monomers that include iodine or bromine and curing site monomers that include a cyano group. Examples of curing site monomers that include iodine or bromine include CF2═CF(CF2)nI, CF2═CF(CF2)nBr, and I(CF2)nI. Examples of curing site monomers that include a cyano group include cyano-group-containing perfluorovinyl ether; e.g., CF2═CFO(CF2)nOCF(CF3)CN (n: 2-4), CF2═CFO(CF2)nCN (N: 2-12), CF2═CFO[CF2CF(CF3)O]m(CF2)nCN (n: 2, m: 1-5), CF2═CFO[CF2CF(CF3)O]m(CF2)nCN (n: 1-4, m: 1-2), and CF2═CFO[CF2CF(CF3)O]nCF2CF(CF3)CN (n: 0-4).
When a perfluoroelastomer (A) and another crosslinkable elastomer component are mixed, the proportion of the perfluoroelastomer (A) is preferably 99.5 or less, taking the total weight of the crosslinkable elastomer to be 100. Since the plasma resistance of the molded article can be improved by adding the fluorine oligomer (a) to crosslinkable elastomers other than perfluoroelastomers (A), plasma resistance performance can be exhibited even if the amount of perfluoroelastomer (A) added is reduced. The proportion of perfluoroelastomer (A) may be 99.5 or less, taking the total weight of the elastomer (B) and perfluoroelastomer (A) to be 100, even when only the elastomer (B) and perfluoroelastomer (A) are used as the crosslinkable elastomer. A filler is sometimes added to the molded article (crosslinkable elastomer composition) to improve the plasma resistance or heat resistance, but the hardness of the molded article generally increases when a filler is added. Nonetheless, the hardness of the molded articles (crosslinkable elastomer compositions) shown in the embodiments can be brought lower than molded articles without fluorine oligomer (a) added by adding a fluorine oligomer (a) to the crosslinkable elastomer. Therefore, because a filler can also be added, the degree of freedom of blending the raw materials of the molded article (crosslinkable elastomer composition) increases in commensurate fashion with the amount of decrease in the hardness obtained by adding a fluorine oligomer (a).
Furthermore, the raw material unit cost of the fluorine oligomer (a) is approximately 1/100th that of the perfluoroelastomer (A). Since plasma resistance can be imparted by adding a fluorine oligomer (a) to the crosslinkable elastomer, some or all of the perfluoroelastomer (A) can be replaced by another crosslinkable elastomer, and the raw material cost of the molded article can also be lowered.
The proportion of fluorine oligomer (a) to crosslinkable elastomer is not particularly restricted as long as the hardness can be lowered. When the plasma resistance of the molded article obtained is to be improved in addition to lowering the hardness as well, the proportion is not particularly restricted as long as it is within the range at which the plasma resistance can improve. When the amount of fluorine oligomer (a) added decreases, the hardness is not lowered, and the plasma resistance cannot be improved. Therefore, the proportion of fluorine oligomer (a) to crosslinkable elastomer is preferably 0.1 wt % or greater, more preferably 1 wt % or greater. On the other hand, when the amount of fluorine oligomer (a) added increases, the hardness decreases and the plasma resistance performance improves. Therefore, there is no particular upper limit to the amount of fluorine oligomer (a) added from the viewpoint of lowering the hardness and the plasma resistance performance. However, in order to produce a molded article, a step for molding by crosslinking the crosslinkable elastomer is required after the fluorine oligomer (a) and crosslinkable elastomer has been kneaded. A greater amount of fluorine oligomer added corresponds to a longer molding time, and lowered production efficiency. Therefore, the amount of fluorine oligomer (a) added relative to the crosslinkable elastomer is preferably 30 wt % or less, more preferably 15 wt % or less, from the viewpoint of the production efficiency of molded articles. Consequently, the amount of fluorine oligomer (a) added relative to the crosslinkable elastomer is preferably 0.1-30 wt %, more preferably 1-15 wt %.
Furthermore, the above proportion of fluorine oligomer (a) to crosslinkable elastomer is the proportion in molded articles. The proportion of fluorine oligomer (a) to crosslinkable elastomer may be the same as above in compositions as well, but when the composition is used as a master batch and additional crosslinkable elastomer and the like are added and kneaded before molding, the proportion of fluorine oligomer (a) may be outside the above range. Also, the composition may include the crosslinking agent, co-crosslinking agent, filler, and the like discussed below as needed. The crosslinking agent, co-crosslinking agent, filler, and the like may be added as needed in the step that produces the molded articles.
The crosslinkable elastomer may be crosslinked by using known methods such as heating and ionizing radiation. In the seal member described in Patent Document 3, however, the perfluoroelastomer (A) and elastomer (B) each become crosslinked macromolecules by crosslinking the uncrosslinked perfluoroelastomer (A) and elastomer (B) after kneading. On the other hand, in the molded articles shown in the embodiments, the crosslinkable elastomer is crosslinked, but the fluorine oligomer (a) remains a fine particulate aggregate without crosslinking. The molded articles and seal members shown in the embodiments therefore differ as products from the seal member described in Patent Document 3.
When the crosslinkable elastomer is crosslinked by heating, the crosslinking reaction is advanced by heating at a temperature of about 150° C., although it varies depending on the type of crosslinkable elastomer. Secondary crosslinking is also carried out at a temperature of 150-250° C. as needed. In this case, the fluorine oligomer (a) disperses as a fine particulate aggregate in the crosslinked elastomer of crosslinkable elastomer as described above without crosslinking. When the boiling point of the fluorine oligomer (a) is low, however, there is a possibility of evaporating during crosslinking by heating. It is therefore preferable to use a fluorine oligomer (a) having a boiling point higher than the heating temperature when the crosslinking reaction is advanced by heating. Since fluorine oligomers (a) generally have a higher boiling point when the molecular weight is higher, a fluorine oligomer (a) of relatively high molecular weight may be used.
On the other hand, when crosslinking by a method that does not rely on heating, such as ionizing radiation, a fluorine oligomer (a) having a boiling point lower than in crosslinking by heating can be used. In this case, a fluorine oligomer having a boiling point higher than the temperature of the ionizing radiation exposure environment may be used.
Crosslinking by an organic peroxide can be given as an example of a method of crosslinking the crosslinkable elastomer. Ones known for crosslinking crosslinkable elastomers can be used as the organic peroxide crosslinking agent. Examples include dicumyl peroxide, di-t-butylperoxydiisopropylbenzene, 2,5-dimethyl-2,5-di(t-butylperoxy)hexane, and the like.
Materials known as crosslinking crosslinkable elastomers can be used as the co-crosslinking agent. Examples include triallyl isocyanurate, triallyl cyanurate, triallyl trimellilate [sic; trimellitate], N,N′-m-phenylenedimaleimide, trimethylolpropane trimethacrylate, and the like. Acrylate- and methacrylate-based monomers and the like can also be used.
Also, the embodiment of molded articles may include carbon black, silicon carbide (SiC), calcium carbonate, silica, alumina, silicate minerals (such as mica and talc), barium sulfate, organic reinforcing materials and other such fillers, antioxidants, and the like within the range that does not harm the effects. Furthermore, the particle size of the filler is nanoparticles of 10-500 nm, although it varies by type, and handling is difficult due to scattering, etc. in that form. Therefore, a granulated filler may be used when adding the filler. Granulation may be performed using a known granulation technique, and granulated commercial products may be used. The bulk density of the granulated filler is preferably about 0.05-5.0 g/cm3. When the bulk density is less than 0.05 g/cm3, the effect of granulation becomes difficult to obtain. When the bulk density is greater than 5.0 g/cm3, uniform dispersion becomes difficult when kneading the filler into the crosslinkable elastomer.
For molded articles, a composition is produced first by kneading the fluorine oligomer (a), crosslinkable elastomer, organic peroxide crosslinking agent, and co-crosslinking agent. Furthermore, when a composition including only the fluorine oligomer (a) and crosslinkable elastomer is used as a master batch, the crosslinkable elastomer, organic peroxide crosslinking agent, and co-crosslinking agent may be added as is appropriate during kneading. A filler and the like may also be kneaded in as needed. Known kneading machines such as an open roll, kneader, Banbury mixer, twin-screw extruder, and the like may be used in kneading, but options are not limited to these. The composition obtained takes on a structure in which the fluorine oligomer (a) is dispersed in the crosslinkable elastomer. Furthermore, the perfluoroelastomer (A) which is the crosslinkable elastomer component takes on an islands-in-the-sea structure in accordance with the amount added. Therefore, the fluorine oligomer (a) takes on a structure dispersed in the islands-in-the-sea structure.
A molded article is obtained by crosslinking the above composition. The crosslinking method can accord with ordinary methods of molding by peroxide crosslinking. Generally, a predetermined amount of the composition is filled into a mold of the desired shape and hot pressed. Secondary crosslinking may be conducted as needed for 1-32 hours at 150-250° C. in an oven.
When ionizing radiation is used instead of hot pressing, any electromagnetic waves or particle beams capable of ionizing air directly or indirectly can be applied as the type of ionizing radiation. Examples include, but are not limited to, α-rays, β-rays, γ-rays, deuteron beam, proton beam, neutron beam, x-rays, and electron beam. These types of radiation may also be used in combination, but γ-rays are used especially suitably. γ-Rays can crosslink the crosslinkable elastomer uniformly due to their high penetrating power.
Furthermore, the dispersion of the fluorine oligomer (a) in the composition is maintained basically unchanged in the molded article after crosslinking as well. Therefore, aggregates of the fluorine oligomer (a) added as a raw material are dispersed in the crosslinked product of the crosslinkable elastomer in the molded article. The fluorine oligomer (a) preferably disperses so that the average particle size in the crosslinked product of the crosslinkable elastomer is 10 μm or less, more preferably 2 μm or less. The average particle size can be adjusted by the kneading time, kneading speed, and the like.
Examples of the shape of the seal member (sometimes described hereinafter as the “seal shape”) include any shape that accords with the use, such as a sheet, rod, ring, or various complex block shapes. Examples of the shape of the molded article include, in addition to the above seal shapes, a container, plate, holder of an article that requires plasma treatment, and the like. For example, when an article that requires plasma treatment is placed in a chamber, the desired article can be plasma treated in the chamber by producing a holder of a shape that holds the article, exposes the parts that require plasma treatment, and covers parts that do not require plasma treatment.
The seal member undergoes elastic deformation easily since the hardness is lowered when the fluorine oligomer (a) is added, and a molded article (seal member) having excellent sealability can be produced. It is therefore useful in seal members and the like for apparatus and piping. Also, as will be clarified by the examples discussed below, the addition of the fluorine oligomer (a) can also improve the plasma resistance of the seal member.
Given the above properties, the molded article is suitable for use in harsh environments such as in high temperatures and vacuums. Therefore, it can be incorporated as a seal member in plasma treatment apparatus and semiconductor manufacturing apparatus that are exposed to plasma. Known plasma treatment apparatus and semiconductor manufacturing apparatus can be used as long as they use seal members. Furthermore, the type of plasma gas is not an issue. For example, O2, CF4, O2+CF4, H2, CHF3, CH3F, CH2F2, Cl2, O2F6, BCl3, NF3, NH3, and the like are common in plasma treatment apparatus. The molded article has excellent resistance to all types of plasma. Therefore, the molded article is not for a specific plasma.
As described above, due to being able to lower the hardness of molded articles obtained by crosslinking a crosslinkable elastomer, the fluorine oligomer (a) can be used as an agent for reducing the hardness of molded articles. When the fluorine oligomer (a) is used as an agent for reducing the hardness of molded articles, a synthesized or commercial fluorine oligomer (a) may be used without further modification. Since the fluorine oligomer (a) has a viscosity close to that of a fluid even on its own due to its low molecular weight, the purity of a commercial fluorine oligomer (a) is 100%. Furthermore, the fluorine oligomer (a) dissolved in a solvent or kneaded into a crosslinkable elastomer or the like may be used as an agent to decrease hardness as needed. The form is not particularly restricted as long as a fluorine oligomer (a) is included as an active ingredient.
Examples are presented below, and specific embodiments of the present application are explained. However, these are not intended to limit or restrict the scope of the embodiments disclosed in the present application.
EXAMPLES
[Effect of the Amount of Hydrogen-Free Fluorine Oligomer Added]
Examples 1-10 and Comparative Example 1
<Raw Materials>
The following products were used in the raw materials.
Fluorine oligomer (a): Krytox 143AD manufactured by DuPont, molecular weight 7480 
Elastomer (B): Solvay Specialty Polymers Japan K.K., Fluorine Rubber P959 
Co-crosslinking agent: TAIC manufactured by Nippon Kasei 
Crosslinking agent: 25B manufactured by NOF Corporation 
Filler: MT Carbon N990 manufactured by Cancarb Limited 
<Production of a Kneaded Composition>
The elastomer (B), filler, co-crosslinking agent, crosslinking agent, and fluorine oligomer were introduced into a biaxial open roll to make the blends shown in Table 1 and kneaded. The greater the amount of fluorine oligomer added, the longer the kneading time was. The kneading time was adjusted so that the size of the fluorine oligomer was about the same.
<Molding Temperature and Molding Time>
A suitable amount of the above kneaded composition was first introduced into an MDR apparatus (manufactured by Flexsys, Rheometer MDR 2000). Testing was then performed for one hour at 150° C., and data on Tc90 to serve as an indicator of the molding time were obtained.
<Molding and Secondary Crosslinking (O Ring Production)>
A suitable amount of the kneaded composition was introduced into a mold for 0 ring molding that had been heated to 150° C. Next, each sample was molded for 1.2 times the time decided based on the Tc90 calculated by MDR. After molding had been completed, the molded article was removed from the mold, and unnecessary burrs were removed. Secondary crosslinking was then conducted for four hours in a 180° C. oven, and seal members were produced.
 [TABLE] 
 [TABLE] 
(1) Evaluation of Plasma Resistance
Test pieces were exposed to plasma under the following conditions, and the plasma resistance was evaluated based on the weight loss before and after exposure.
Apparatus: Surface wave plasma etching apparatus manufactured by Shinko Seiki 
Test piece: 3.53 diameter×30 mm (cut article of AS568-214 size) 
Gas: O2+CF4 
Treatment pressure: 133 Pa 
Output: 3 kW 
Exposure time: 2 hours 
Weight loss (wt %)=[(weight before plasma exposure−weight immediately after plasma exposure)/(weight before plasma exposure)]×100 
 FIG. 1 is a graph representing the results of evaluation of plasma resistance. As is evident from FIG. 1, the plasma resistance performance improved even when the proportion of fluorine oligomer (a) added to the elastomer (B) was 0.1 wt %. The plasma resistance performance improved rapidly up to an added amount of fluorine oligomer (a) of 3 wt %, and the plasma resistance performance improved gradually thereafter as the amount of fluorine oligomer (a) added increased.
 FIG. 2 is a graph of the molding time. As is evident from FIG. 2, the larger the amount of fluorine oligomer (a) added, the more the molding time increased.
Based on the results shown in FIGS. 1 and 2, the amount of fluorine oligomer (a) added to elastomer (B) should be the 0.1-30 wt % shown in Examples 1-10 from the viewpoint of imparting plasma resistance performance to the elastomer (B). On the other hand, it became evident that the amount of fluorine oligomer added to the elastomer (B) is more preferably about 1-15 wt % when one considers the plasma resistance and molding time; i.e., the production efficiency in relation to the amount of fluorine oligomer (a) added.
(2) Measurement of Fluorine Oligomer (a) in the Seal Member
A section was taken from a test piece of Example 5, and a transmission electron micrograph was photographed using a transmission electron microscope (“JEM-2000X” manufactured by JEOL Ltd.). FIG. 3 is the photograph taken. The white dots in the photograph are fine particulate aggregates of the fluorine oligomer (a). As is evident from the photograph, aggregates of the fluorine oligomer (a) were confirmed to be dispersed in the seal member. The average particle size of the aggregates in the photograph was 0.4 μm. Furthermore, the particle size was taken to be the maximum length among the diameters that pass through the center of gravity of a target white dot and connect two target dots on the outer periphery.
[Effect of Type of Fluorine Oligomer]
Examples 11-19
Next, a test was conducted that varied the type of fluorine oligomer, taking the blend of raw materials of Example 5 as the base. The types and molecular weights of the fluorine oligomers used in Examples 11-19 and the blend of raw materials were as shown in Table 2. Also, the test procedure was the same as in the above <Kneaded composition>, <Molding temperature and molding time>, <Molding and secondary crosslinking (O ring production)>, and the plasma resistance was evaluated by the same procedure as in “(1) Plasma resistance evaluation” above.
 [TABLE] 
 [TABLE] 
 [TABLE] 
 FIG. 4 is a graph representing the results of evaluation of the plasma resistance performance of the seal members of Examples 5, 11-19 and Comparative Example 1. The white numbers in the figure are the example numbers. As is evident from FIG. 4, the plasma resistance performance was improved by adding the fluorine oligomer (a), regardless of the manufacturer or type. Furthermore, differences in plasma resistance performance were seen depending on type of fluorine oligomer and the molecular weight, even within the same series. Therefore, a suitable type of fluorine oligomer (a) may be used during production.
[Effect of Different Crosslinking Methods on Plasma Resistance Performance]
Examples 20-23 and Comparative Example 2
The seal members shown in the above Examples 1-19 were crosslinked by heating, but a test was conducted of the plasma resistance when elastomer (B) was crosslinked by γ-rays.
Using the blends and materials shown in Table 3, compositions were produced by the same procedure as in <Kneaded composition> above and molded into sheets. Next, a γ-ray dose of 120 kGy was applied using a γ-ray irradiation apparatus (Radia Industry Co., Ltd.). The crosslinked seal member was evaluated by the same procedure as in “(1) Plasma resistance evaluation” above.
Also, using the combinations and raw materials shown in Table 3 in order compare γ-ray crosslinking and heat-induced crosslinking, seal members were produced by the same procedure as in the above <Kneaded composition>, <Molding temperature and molding time>, <Molding and secondary crosslinking (O ring production)>, and the plasma resistance was evaluated by the same procedure as in “(1) Plasma resistance evaluation” above.
 [TABLE] 
 [TABLE] 
 [TABLE] 
As is evident from Table 3, although the plasma resistance performance is somewhat inferior when the elastomer (B) is crosslinked by γ-rays to when crosslinked by heat, it was understood that adequate plasma resistance performance is obtained by adjusting the molecular weight and amount added.
Based on the above results, it became evident that plasma resistance performance is obtained by adding a fluorine oligomer (a), regardless of the method of crosslinking of the elastomer (B). Therefore, a wide range of fluorine oligomers (a) can be used in accordance with the temperature during crosslinking of the elastomer (B).
[Effect when Elastomer (B) and Perfluoroelastomer (A) are Mixed]
Examples 24-29 and Comparative Example 3
Next, a test was conducted that mixed elastomer (B) and a perfluoroelastomer (A), which can impart chemical resistance performance, as crosslinkable elastomers.
Perfluoroelastomer (A): Dai-EL Perflow GA-15 manufactured by Daikin Industries, Ltd. was used in addition to the same raw materials as in. Examples 1-10. The raw material blends were as in Table 4. The test procedure was the same as in the above <Kneaded composition>, <Molding temperature and molding time>, <Molding and secondary crosslinking (O ring production)>, and the plasma resistance was evaluated by the same procedure as in “(1) Plasma resistance evaluation” above. 
 [TABLE] 
 [TABLE] 
 FIG. 5 is a graph representing the evaluation results of plasma resistance performance. As is evident from FIG. 5, the larger the amount of fluorine oligomer (a) added, the more the plasma resistance performance improved even when elastomer (B) and perfluoroelastomer (A) were mixed. Based on the above results, the plasma resistance performance can be improved and there are no negative interactions even when a fluorine oligomer (a) is added to a crosslinkable elastomer that mixes an elastomer (B) and perfluoroelastomer (A). Therefore, it became evident that a perfluoroelastomer (A) may be added when chemical resistance performance and the like are required.
 FIG. 6 is a photograph taken by the same procedure as in “(2) Measurement of fluorine oligomer (a) in the seal member” using a section taken from a test piece of Example 27. The fluorine oligomer (a) and perfluoroelastomer (A) are white dots in the photograph, but it is difficult to distinguish the two from the photograph. As is evident from the photograph, it became clear that the fluorine oligomer (a) and perfluoroelastomer (A) disperse even when added to elastomer (B) simultaneously since the small, white dots dispersed without aggregating in the elastomer (B).
[Plasma Resistance Performance when Fluorine Oligomer Containing Hydrogen was Added]
Comparative Examples 1, 4-7
Next, a test was conducted of the effects when a fluorine oligomer containing hydrogen was added instead of the hydrogen-free fluorine oligomer (a). The test studied the plasma resistance performance by the same procedure as above in «Examples 1-10 and Comparative example 1» except that the blends shown in Table 5 below served as the raw materials. The weight loss (wt %) of each comparative example is also shown in Table 5.
 [TABLE] 
 [TABLE] 
 [TABLE] 
As shown in Table 5, although a decrease in hardness was seen, no improvement of the plasma resistance performance was seen when a fluorine oligomer containing hydrogen was added, and the results were basically the same as when no fluorine oligomer was added. Based on the above results, it became evident that the fluorine oligomer does not exhibit the function of protecting the elastomer (B) from plasma when it contains hydrogen. Therefore, hydrogen-free fluorine oligomers (a) were confirmed to be preferred over fluorine oligomers containing hydrogen from the viewpoint point of improving the plasma resistance in addition to the viewpoint of lowering the hardness of the molded article.
[Relationship Between Amount of Fluorine Oligomer (a) Added and Hardness]
The hardness of the seal members produced in Examples 1-10 was measured by setting the molded article (O ring) in a Micro Rubber Hardness Meter (model: HPEII Shore AM/M) manufactured by Bareiss. Furthermore, multiple seal members with varying amounts of perfluoroelastomer (A) added were also produced for the sake of comparison, and the hardness was studied by the same procedure.
 FIG. 7 is a graph showing the percentage change in the hardness of the seal members. Furthermore, taking the hardness of elastomer (B) alone as 100, the graph represents the hardness when the same amount of fluorine oligomer (a) added as in each seal member with perfluoroelastomer (A) added was added as a ratio to the hardness of elastomer (B) alone (100). As is evident from FIG. 7, the hardness of elastomer (B) scarcely changed when the perfluoroelastomer (A) was added to the elastomer (B). On the other hand, the hardness of elastomer (B) decreased when a fluorine oligomer (a) was added to the elastomer (B).
[Evaluation of Plasma Resistance when the Filler was Varied]
Examples 30 and 31
As shown in FIG. 7, addition of a fluorine oligomer (a) to a crosslinkable elastomer was confirmed to lower the hardness of the molded article. Next, SiC which has excellent plasma resistance performance was used in place of the Cancarb used as the filler in Examples 1-10. The following products were used as raw materials.
Fluorine oligomer (a): Krytox 143AD manufactured by DuPont, molecular weight 7480 
Perfluoroelastomer (A): Dai-EL Perflow GA-15 manufactured by Daikin Industries, Ltd. 
Elastomer (B): Fluorine Rubber P959, Solvay Specialty Polymers Japan 
Co-crosslinking agent: TAIC manufactured by Nippon Kasei 
Crosslinking agent: 25B manufactured by NOF Corporation 
Filler: SiC (manufactured by Nanomakers Corporation), bulk density: 0.6 g/cm3 
Furthermore, the bulk density of the filler was calculated from its volume when 5 g of powder was placed in a 100 mL measuring cylinder (inner diameter 28 mm), and the scale was read after tapping 20 times from a height of 2 cm.
Using each raw material as the blend shown in Table 6, seal members were produced by the same procedure as in Examples 1-10 except for being molded for 15 minutes at 160° C. in the <Molding and secondary crosslinking (O ring production)> of Examples 1-10, and the plasma resistance was evaluated. The evaluation results are also shown in Table 6.
 [TABLE] 
 [TABLE] 
As shown in Table 6, addition of SiC as a filler improved the plasma resistance remarkably. By adding the fluorine oligomer (a), the hardness of the molded article became lower. Therefore, it became clear that the degree of freedom in blending raw materials, such as the type and amount of filler added and the like, will increase since a filler having the predetermined properties can be added with respect to the amount by which the hardness decreases, when producing molded articles of the same hardness as in the past.
[Evaluation of Change in Hardness when the Crosslinkable Elastomer Component was Varied]
Examples 32 and 33 and Comparative Example 8
The change in hardness when only perfluoroelastomer (A) was used as the crosslinkable elastomer was evaluated. The raw material blends were as shown in Table 7; the perfluoroelastomer (A) was the same product as was used in «Examples 24-29»; and the other raw materials were the same as in «Example 1-10». Seal members were also produced, and the plasma resistance was evaluated by the same procedures as in Examples 1-10. Also, the hardness was measured by the same procedure as in the [Relationship between amount of fluorine oligomer (a) added and hardness] above. The evaluation results are also shown in Table 7.
 [TABLE] 
 [TABLE] 
As shown in Table 7, it became evident that addition of the fluorine oligomer (a) was able to decrease the hardness of the molded article even when only a perfluoroelastomer (A) was used as the crosslinkable elastomer. Furthermore, the plasma resistance was basically the same even with addition of the fluorine oligomer (a) when only perfluoroelastomer (A) was used. It is thought that the plasma resistance did not change because the perfluoroelastomer (A) is a material with especially excellent plasma resistance.
Example 34 and Comparative Example 9
Next, the change in hardness was evaluated when a crosslinkable elastomer other than elastomer (B) and perfluoroelastomer (A) was used as the crosslinkable elastomer. The blend of raw materials was as shown in Table 8. The raw materials other than the ethylene-propylene rubber (EPDM, manufactured by Lunxess, Keltan 8340A) used as the crosslinkable elastomer were the same as in «Examples 1-10». Next, seal members were produced by the same procedure as in Examples 1-10. The hardness was also measured by the same procedure as in [Relationship between amount of fluorine oligomer (a) added and hardness] above. The evaluation results are also shown in the table.
 [TABLE] 
 [TABLE] 
As shown in Table 8, it became clear that addition of a fluorine oligomer (a) can decrease the hardness of the molded article even when a crosslinkable elastomer other than elastomer (B) and perfluoroelastomer (A) is used.
Based on the results of the above Examples 1-34 and Comparative Examples 1-9, it became clear that addition of a hydrogen-free fluorine oligomer (a) to a crosslinkable elastomer can decrease the hardness of the molded articles obtained. Also, depending on the type of crosslinkable elastomer, addition of a fluorine oligomer (a) can improve the plasma resistance of the molded articles. Therefore, addition of a fluorine oligomer (a) to a crosslinkable elastomer can decrease the hardness of the molded articles and can increase the flexibility of the molded articles. Also, it became clear that the degree of freedom in addition of fillers and the like and blending of raw materials of the composition and molded articles can increase.
INDUSTRIAL APPLICABILITY
The compositions shown in the embodiments and molded articles obtained from said compositions can lower the hardness and also increase the degree of freedom in blending raw materials. Therefore, they can be used suitably as molded articles such as seal members of various apparatus such as plasma treatment apparatus and semiconductor manufacturing apparatus.
