Repository: 3recon/gasket_anal

# 반도체 공정용 불소고무 가스켓 배합비–물성 예측 (GP + 베이지안 최적화)

공개 특허의 실시예·비교예 표에서 FFKM·FKM 가스켓의 원재료·부재료 배합비(phr)와 물성을 추출하고,
가우시안 프로세스(GP) 회귀 모델의 하이퍼파라미터를 베이지안 최적화(BO)로 탐색해 물성 예측 모델을 만든 프로젝트입니다.

## 산출물

| 파일 | 내용 |
|---|---|
| `가스켓_배합-물성_데이터_및_GP모델.xlsx` | 원자료(412행), 모델링 데이터(333행), 출처, 통계, 하이퍼파라미터 실험 전체 기록(525회), 최적 모델, 예측값, BO 제안 배합 |
| `가스켓_GP_BO_분석보고서.docx` | 데이터 수집·정제, GP/BO 방법론, 하이퍼파라미터 설정과 분석 과정 상세 보고서 |
| `가스켓_GP_BO_발표자료.pptx` | 요약 발표자료 |

## 데이터

- 출처: Google Patents 공개 전문 40건(Daikin, DuPont/Chemours, 3M, Greene Tweed, Nichias, Valqua, Mitsubishi Cable, 국내 특허 등)
- 수집 412행 → 정제 규칙 8단계 적용 → 모델링 333행(33개 특허, FFKM 243 / FKM 90)
- 모든 수치는 특허 원문 표에서 전사(추정·합성 데이터 없음). 단위는 phr(고무 100 기준), MPa로 통일

File: data/raw/pat/US12584054B2_desc.txt

Description
TECHNICAL FIELD
The present disclosure relates to a seal material for a semiconductor manufacturing device.
BACKGROUND ART
In a mechanical device, a seal material made of, e.g., a rubber composition is used for obtaining air tightness. The properties of the seal material include the hardness, tensile strength, compression set, etc. Specific property requirements vary depending on intended use. The seal material for use in a semiconductor manufacturing device is required to generate less dust even when exposed to plasma.
CITATION LIST
Patent Documents
Patent Document 1: Japanese Unexamined Patent Publication No. 2017-179210
Patent Document 2: Japanese Patent No. 04628814
Patent Document 3: Japanese Patent No. 06230415
SUMMARY OF THE INVENTION
Technical Problem
It is an object of the present disclosure to provide a seal material achieving both improvement in the compression set and reduction in dust generation in the case of using the seal material for a semiconductor manufacturing device.
Solution to the Problem
A seal material for a semiconductor manufacturing device according to the present disclosure is made of a rubber composition containing fluororubber and phenol resin powder. The content of the phenol resin powder is 1 part by mass or more and 50 parts by mass or less with respect to 100 parts by mass of the fluororubber. The average particle size of the phenol resin powder is 1 μm or more and 20 μm or less.
Advantages of the Invention
The seal material for the semiconductor manufacturing device according to the present disclosure can achieve both improvement in the compression set and reduction in dust generation.
DESCRIPTION OF EMBODIMENT
A seal material for a semiconductor manufacturing device in the present embodiment is made of a rubber composition that includes fluororubber as a rubber component and contains phenol resin powder. A combination of such a rubber component and a compound ingredient achieves desired characteristics, such as desired compression set, and a reduction in the dust generation even in the case of exposure to plasma.
Silicone rubber, EPDM, etc., may be used as the rubber component forming the seal material for the semiconductor manufacturing device, in addition to the fluororubber. However, no improvement is shown in the compression set when phenol resin powder is added to the silicone rubber, which will be further described later. When phenol resin powder is added to EPDM, a surface layer cures strongly and cracking occurs. Thus, such a mixture is not suitable as the seal material.
In the seal material of the present embodiment, examples of the fluororubber include, for example, a copolymer (binary FKM) of vinylidene fluoride (VDF) and hexafluoropropylene (HFP), a copolymer (ternary FKM) of vinylidene fluoride (VDF), hexafluoropropylene (HFP), and tetrafluoroethylene (TFE), a copolymer (FEP) of tetrafluoroethylene (TFE) and propylene (Pr), a copolymer of vinylidene fluoride (VDF), propylene (Pr), and tetrafluoroethylene (TFE), a copolymer (ETFE) of ethylene (E) and tetrafluoroethylene (TFE), a copolymer of ethylene (E), tetrafluoroethylene (TFE), and perfluoromethyl vinyl ether (PMVE), a copolymer of vinylidene fluoride (VDF), tetrafluoroethylene (TFE), and perfluoromethyl vinyl ether (PMVE), a copolymer of vinylidene fluoride (VDF) and perfluoromethyl vinyl ether (PMVE), a copolymer of tetrafluoroethylene (TFE) and perfluoroalkyl ether (PFAE), etc. One kind or two or more kinds of these substances are used in one preferred embodiment.
Of the above-described substances, binary FKM, ternary FKM, FEPM, FFKM, and perfluoropolyether are more preferred.
A method of crosslinking the fluororubber includes polyol crosslinking and peroxide (organic peroxide) crosslinking. Peroxide crosslinking is preferred.
Polyol crosslinking is better than peroxide crosslinking in terms of the compression set. However, in the case of polyol crosslinking, HF is generated upon crosslinking reaction, and for this reason, MgO, Ca(OH)2, etc., need to be added for absorbing HF. As a result, fluororubber subjected to polyol crosslinking tends to contain a greater amount of metal and generate dust more easily under plasma environment, as compared to fluororubber subjected to peroxide crosslinking. For this reason, peroxide crosslinking is more suitable as the seal material for the semiconductor manufacturing device. Peroxide crosslinking is more suitable also in terms of chemical resistance and steam resistance (tending to be degraded due to the metal oxide). However, polyol crosslinking is not excluded because fluororubber subjected to polyol crosslinking also produces an improvement in the compression set when phenol resin powder is added to the fluororubber.
Peroxide is a thermal crosslinking agent that crosslinks the rubber component when heated to a predetermined temperature. Specific examples include 1,1-bis(t-butyl peroxy)-3,5,5-trimethylcyclohexane, 2,5-dimethylhexane-2,5-dihydroperoxide, di-t-butyl peroxide, t-butyl cumyl peroxide, dicumyl peroxide, α,α-bis(t-butyl peroxy)-p-diisopropylbenzene, 2,5-dimethyl-2,5-di(t-butylperoxy)hexane, 2,5-dimethyl-2,5-di(t-butylperoxy)-hexyne-3, benzoyl peroxide, t-butyl peroxybenzene, t-butyl peroxymaleic acid, t-butyl peroxy isopropylcarbonate, and t-butyl peroxybenzoate. As peroxide, one kind or two or more kinds of these substances are used in one preferred embodiment. In order to obtain excellent physical properties, 2,5-dimethyl-2,5-di(t-butylperoxy)hexane is used in one more preferred embodiment.
Bisphenols are suitable as a polyol-based crosslinking agent. Specific examples include polyhydroxy aromatic compounds such as 2,2-bis(4-hydroxyphenyl)propane [bisphenol A], 2,2-bis(4-hydroxyphenyl)perfluoropropane [bisphenol AF], bis(4-hydroxyphenyl)sulfone [bisphenol S], bisphenol A-bis(diphenyl phosphate), 4-4′-dihydroxydiphenyl, 4,4′-dihydroxydiphenylmethane, and 2,2-bis(4-hydroxyphenyl)butane. In order to obtain excellent physical properties, bisphenol A, bisphenol AF, etc., are suitable as polyol. These substances may be in the form of alkali metal salt or alkaline earth metal salt.
The phenol resin used in the seal material of the present embodiment is preferably a phenol resin whose reaction has been completed. For example, a phenol resin, the extract of which after being heated and refluxed in methanol is 10% by mass or less is preferred. Phenol resin having a free phenol content of 500 ppm or less is preferred.
In order to improve the compression set, the content of the phenol resin is preferably 1 part by mass or more, and more preferably 5 parts by mass or more with respect to 100 parts by mass of the rubber component. For the same purpose, the content of the phenol resin is preferably 50 parts by mass or less, more preferably 25 parts by mass or less, and much more preferably 15 parts by mass or less.
In order to improve the compression set, the average particle size of the phenol resin powder is preferably 1 μm or more. For the same purpose, the average particle size is preferably 20 μm or less, more preferably 10 μm or less, and much more preferably 6 μm or less.
In the present embodiment, the average particle size is the 50% particle size measured by a laser diffraction scattering method.
The fluororubber composition forming the seal material of the present embodiment may contain a compound ingredient other than the phenol resin powder.
For example, the fluororubber composition may contain silica powder. With silica contained, the fluororubber composition is formed into a fluororubber product with excellent crushing resistance when crosslinked and shaped. Silica is preferably synthetic amorphous silica, such as dry silica or wet silica, more preferably dry silica, such as hydrophilic dry silica or hydrophobic dry silica, and much more preferably hydrophobic dry silica.
In order to obtain excellent physical properties including crushing resistance, the content of silica is preferably 1 part by mass or more, and more preferably 5 parts by mass or more, and preferably 30 parts by mass or less, and more preferably 20 parts by mass or less with respect to 100 parts by mass of the rubber component.
Silica may be subjected to surface treatment. For example, surface treatment using a silane coupling agent is performed to introduce a methyl group, a dimethyl group, a trimethyl group, etc.
Silica is in the form of powder in one preferred embodiment. The specific surface area of the silica powder according to a BET theory is preferably 50 m2/g or more, and more preferably 80 m2/g or more.
Carbon black may be used as a compound ingredient for the fluororubber composition. If carbon black is added, dust is generated easily under plasma environment, and it is better not to add carbon black in this respect. However, the fluororubber composition containing carbon black also produces an improvement in the compression set when phenol resin powder is further added. The content of the carbon black is preferably 5 parts by mass or less, more preferably 3 parts by mass or less, and most preferably 0 parts by mass with respect to 100 parts by mass of the fluororubber.
The fluororubber composition forming the seal material of the present embodiment may further contain a hydrogen site protecting agent. The hydrogen site protecting agent is a compound to be bonded to a carbon radical generated as a result of breakage of a carbon-hydrogen bond of the rubber component upon radiation emission during manufacture of the rubber product.
In one preferred embodiment, the hydrogen site protecting agent contains a compound having a perfluoro skeleton having an alkenyl group bonded to the carbon radical of the rubber component in a molecule and/or a compound having a siloxane skeleton having an alkenyl group bonded to the carbon radical of the rubber component in a molecule. Examples of the alkenyl group include a vinyl group, an allyl group, a butenyl group, a pentenyl group, a hexenyl group, a heptenyl group, etc. Among these alkenyl groups, the vinyl group is preferred.
Examples of the compound having the perfluoro skeleton having the alkenyl group in the molecule include a compound having a perfluoropolyether structure, a compound having a perfluoroalkylene structure, etc. Examples of the compound having the siloxane skeleton having the alkenyl group in the molecule include a polymer of methylvinylsiloxane, a polymer of dimethylsiloxane, a copolymer of dimethylsiloxane and methylvinylsiloxane, a copolymer of dimethylsiloxane, methylvinylsiloxane, and methyl phenylsiloxane, etc. Other examples include organopolysiloxane containing an alkenyl group in a molecule, such as addition-polymerized liquid silicone rubber. In one preferred embodiment, one kind or two or more kinds of these substances may be used as the hydrogen site protecting agent.
In order to enhance plasma resistance, the content of the hydrogen site protecting agent is preferably 1 part by mass or more, and more preferably 5 parts by mass or more, and preferably 20 parts by mass or less, and more preferably 15 parts by mass or less with respect to 100 parts by mass of the rubber component.
The fluororubber composition may further contain a plasticizer, a processing aid, a vulcanization accelerator, an antioxidant, etc.
The uncrosslinked fluororubber composition may be prepared using an open rubber mixer, such as an open roll, or a closed rubber mixer, such as a kneader. Among these mixers, the open rubber mixer such as an open roll, in particular, provides excellent processability in kneading.
Processing using a mold, for example, is performed to form a seal material from the fluororubber composition described above. That is, a cavity of a preheated mold is filled with a predetermined amount of an uncrosslinked fluororubber composition according to the present embodiment, and the mold is clamped. In this state, the mold is held for a predetermined molding time under a predetermined molding temperature and a predetermined molding pressure. While in this period, the uncrosslinked fluororubber composition is formed into the shape of the cavity, and the rubber component is crosslinked by the crosslinking agent and loses the plasticity. The molding may be press molding or injection molding. The molding temperature is, for example, 150° C. or more and 180° C. or less. The molding pressure is, for example, 0.1 MPa or more and 25 MPa or less. The molding time is, for example, 3 minutes or more and 20 minutes or less. Then, the mold is opened, and the molded object is taken out of the mold and is cooled. The rubber product can be obtained in this manner. The molded object taken out of the mold may be subjected to further heat treatment under a heating temperature of 150° C. or more and 250° C. or less for a heating time of 2 hours or more and 24 hours or less.
EXAMPLES
Hereinafter, the seal material for the semiconductor manufacturing device according to the present disclosure will be described with reference to Examples 1 to 9 and Comparative Examples 1 to 16.
—Production of Seal Material—
Example 1
To 100 parts by mass of FKM (trade name: Tecnoflon P959, manufactured by Solvay) of a fluororubber component, 1.5 parts by mass of an organic peroxide (trade name: PERHEXA 25B, manufactured by NOF Corporation) as a crosslinking agent, 2.0 parts by mass of triallyl isocyanurate (TAIC, manufactured by Mitsubishi Chemical Corporation) as a crosslinking aid, and 1 part by mass of phenol resin powder (trade name: BellPearl R100, manufactured by Air Water Bellpearl Inc.) were added. The resultant was kneaded with an open roll. The kneaded compound was press-molded at 160° C. for 10 minutes. Thereafter, secondary crosslinking was performed in a gear oven at 200° C. for 4 hours. The resultant seal material was taken as a seal material of Example 1. The average particle size of BellPearl R100 is 1.5 μm.
Example 2
A seal material of Example 2 was produced in the same manner as Example 1, except that the content of phenol resin powder (BellPearl R100) was 10 parts by mass (with respect to 100 parts by mass of the fluororubber; hereinafter, the mass part of a compound ingredient may sometimes be shown without describing that the mass part of the compound ingredient is a value with respect to 100 parts by mass of the rubber component).
Example 3
A seal material of Example 3 was produced in the same manner as Example 1, except that the content of phenol resin powder (BellPearl R100) was 25 parts by mass.
Example 4
A seal material of Example 4 was produced in the same manner as Example 1, except that the content of phenol resin powder (BellPearl R100) was 50 parts by mass.
Example 5
A seal material of Example 5 was produced in the same manner as Example 1, except that 10 parts by mass of BellPearl R200 (which is a trade name and manufactured by Air Water Bellpearl Inc.) were used as phenol resin powder instead of BellPearl R100. The average particle size of BellPearl R200 is 5.8 μm.
Example 6
A seal material of Example 6 was produced in the same manner as Example 2, except that 10 parts by mass of carbon black (trade name: Thermax N990, manufactured by Cancarb Limited) were further added as a compound ingredient.
Example 7
To 100 parts by mass of FKM (trade name: Viton E60C, manufactured by The Chemours Company) of a fluororubber component, 3 parts by mass of magnesium oxide (trade name: Kyowamag 150, manufactured by Kyowa Chemical Industry Co., Ltd.) as an acid acceptor, 6 parts by mass of calcium hydroxide (trade name: CALVIT, manufactured by Ohmi Chemical Industry Co., Ltd.) as an acid acceptor, 10 parts by mass of phenol resin powder (BellPearl R100), and 25 parts by mass of carbon black (Thermax 1990) were added. The resultant was kneaded with an open roll. The kneaded compound was press-molded at 170° C. for 20 minutes. Thereafter, secondary crosslinking was performed in a gear oven at 200° C. for 24 hours. The resultant seal material was taken as a seal material of Example 7.
Example 8
A seal material of Example 8 was produced in the same manner as Example 2, except that press conditions were set to 160° C. for 5 minutes and that secondary crosslinking was not performed.
Example 9
A seal material of Example 9 was produced in the same manner as Example 8, except that the content of organic peroxide (PERHEXA 25B) was 0.3 parts by mass.
Comparative Example 1
A seal material of Comparative Example 1 was produced in the same manner as Example 1, except that phenol resin powder (BellPearl R100) was not added.
Comparative Example 2
A seal material of Comparative Example 2 was produced in the same manner as Example 1, except that 10 parts by mass of carbon black (Thermax N990) were added instead of phenol resin powder (BellPearl R100).
Comparative Example 3
A seal material of Comparative Example 3 was produced in the same manner as Example 1, except that 25 parts by mass of carbon black (Thermax N990) were added instead of phenol resin powder (BellPearl R100).
Comparative Example 4
A seal material of Comparative Example 4 was produced in the same manner as Example 1, except that 10 parts by mass of carbon black (trade name: DIABLACK H, manufactured by Mitsubishi Chemical Corporation) were added instead of phenol resin powder (BellPearl R100).
Comparative Example 5
A seal material of Comparative Example 5 was produced in the same manner as Example 1, except that 10 parts by mass of silica (trade name: AEROSIL R972, manufactured by Nippon Aerosil Co., Ltd.) were added instead of phenol resin powder (BellPearl R100).
Comparative Example 6
A seal material of Comparative Example 6 was produced in the same manner as Example 1, except that 10 parts by mass of silica spherical composite cured melamine resin particles (trade name: OPTOBEADS 2000M, manufactured by Nissan Chemical Corporation) were added instead of phenol resin powder (BellPearl R100).
Comparative Example 7
A seal material of Comparative Example 7 was produced in the same manner as Example 1, except that 10 parts by mass of fluororesin powder (trade name: KYNAR MG15, manufactured by Arkema) were added instead of phenol resin powder (BellPearl R100).
Comparative Example 8
A seal material of Comparative Example 8 was produced in the same manner as Example 1, except that 25 pans by mass of fluororesin (PVDF) powder (KYNAR MGI 5) were added instead of phenol resin powder (BellPearl R100).
Comparative Example 9
A seal material of Comparative Example 9 was produced in the same manner as Example 1, except that 10 parts by mass of fluororesin (PTFE) powder (trade name: Fluon L173JE, manufactured by AGC Inc.) were added instead of phenol resin powder (BellPearl R100).
Comparative Example 10
A seal material of Comparative Example 10 was produced in the same manner as Example 7, except that phenol resin powder (BellPearl R100) was not added.
Comparative Example 11
A seal material of Comparative Example 11 was produced in the same manner as Example 8, except that 10 parts by mass of carbon black (Thermax N990) were added instead of phenol resin powder (BellPearl R100).
Comparative Example 12
A seal material of Comparative Example 12 was produced in the same manner as Example 9, except that 10 parts by mass of carbon black (Thermax N990) were added instead of phenol resin powder (BellPearl R100).
Comparative Example 13
A seal material of Comparative Example 13 was produced in the same manner as Example 1, except that 10 parts by mass of BellPearl R800 (which is a trade name and manufactured by Air Water Bellpearl Inc.) were added as phenol resin powder instead of BellPearl R100. The average particle size of BellPearl R800 is 22 μm.
Comparative Example 14
To 100 parts by mass of vinyl methyl silicone rubber (trade name: KE-871C-U, manufactured by Shin-Etsu Chemical Co., Ltd), 1 part by mass of organic peroxide (trade name: C-8, manufactured by Shin-Etsu Chemical Co., Ltd.) as a crosslinking agent was added. The resultant was kneaded with an open roll. The kneaded compound was press-molded at 160° C. for 10 minutes. Thereafter, secondary crosslinking was performed in a gear oven at 200° C. for 4 hours. The resultant seal material was taken as a seal material of Comparative Example 14.
Comparative Example 15
A seal material of Comparative Example 15 was produced in the same manner as Comparative Example 14, except that 10 parts by mass of phenol resin powder (BellPearl R100) were added as a compound ingredient upon kneading.
Comparative Example 16
To 100 parts by mass of ethylene propylene diene rubber (trade name: EP51, manufactured by JSR Corporation), 1.5 parts by mass of organic peroxide (PERHEXA 25B), 2.0 parts by mass of a crosslinking aid (TAIC), and 10 parts by mass of phenol resin powder (BellPearl R100) were added. The resultant was kneaded with an open roll. The kneaded compound was press-molded at 160° C. for 30 minutes. Thereafter, secondary crosslinking was performed in a gear oven at 160° C. for 1 hour. The resultant seal material was taken as a seal material of Example 1. The resultant seal material was taken as a seal material of Comparative Example 16.
—Test Evaluation Method—
(Hardness)
The hardness of the seal material produced was measured as an instantaneous value by means of a type A durometer in accordance with HS K6253-3.
(Tensile Strength, Elongation, 100% Modulus)
The tensile strength, elongation, and 100% modulus of the seal material produced were measured using a No. 3 dumbbell-shaped test piece having a thickness of 2 mm based on HS K6252.
(Compression Set)
The compression set of the seal material produced was measured based on JIS K6262, using a test piece obtained by cutting an AS-214 O-ring in half.
(Plasma Resistance)
The plasma resistance of the seal material produced was measured by exposing an AS-214 O-ring to plasma by means of a small plasma etching device (manufactured by Shinko Seiki Co., Ltd.) and obtaining a weight reduction rate. In this measurement, the following conditions were set: a high-frequency power source was 1500 W; gas was O2+CF4 (50:1); a pressure was 100 Pa; and a time was 30 minutes.
Further, the appearance of the exposed O-ring was visually observed to confirm the presence or absence of dust.
(Vulcanization Rate)
As a vulcanization rate at the time of producing the seal material, t90 was obtained using a device in conformity with HS K6300-2.
—Test Evaluation Results—
 [TABLE] 
 [TABLE] 
 [TABLE] 
 [TABLE] 
 [TABLE] 
 [TABLE] 
Table 1 shows the formulation of the rubber composition and test evaluation results for the seal materials of Examples 1 to 5 and Comparative Examples 1 to 9 and 13.
Examples 1 to 5, where the phenol resin powder is added, each show the improved (reduced) compression set and the improved hardness and modulus as compared to Comparative Example 1, where the phenol resin powder is not added.
Moreover, Examples 1 to 5 are superior in the compression set to Comparative Examples 2 to 4 where carbon black is added. Further, Comparative Examples 2 to 4 show dust generation after plasma irradiation, but Examples 1 to 5 show no dust generation after plasma irradiation. The weight reduction rates of Examples 1 to 5 are lower than the weight reduction rates of Comparative Examples 2 to 4. Thus, Examples 1 to 5 are superior in the plasma resistance to Comparative Examples 2 to 4.
Moreover, Examples 1 to 5 are superior in the compression set to Comparative Examples 5 to 8 where silica, the silica-melamine complex, or PVDF are added.
Moreover, Examples 1 to 5 are superior in the compression set to Comparative Example 9 where PTFE is added. Further. Comparative Example 9 shows dust generation after plasma irradiation, but Examples 1 to 5 show no dust generation after plasma irradiation.
As described above. Examples 1 to 5, where fluororubber is used as the rubber component and the phenol resin powder is added, achieve the improved compression set and the improved plasma resistance (reduced generation of dust due to plasma irradiation).
Comparative Example 13 is similar to Examples 1 to 5 in that the phenol resin powder is added. However, the average particle size of the phenol resin powder of Examples 1 to 4 is 1.5 μm and the average particle size of the phenol resin powder of Example 5 is 5.8 μm, whereas the average particle size of phenol of Comparative Example 13 is 22 μm. Comparative Example 13 did not show improved compression set, and was crushed under the measurement conditions similar to those of Examples 1 to 5, This means that there is a preferred range for the particle size of the phenol resin powder. For example, the range is preferably 20 μm or less, more preferably 10 μm or less, and much more preferably 6 μm or less.
Among Examples 1 to 4 different from each other only in the content of the phenol resin powder, Example 2 is the best in terms of the compression set. The content of the phenol resin powder with respect to 100 parts by mass of the rubber component is preferably 1 part by mass or more. The content is preferably 50 parts by mass or less, more preferably 25 parts by mass or less, and much more preferably 15 parts by mass or less.
 [TABLE] 
 [TABLE] 
 [TABLE] 
 [TABLE] 
Table 2 shows the formulation of the rubber composition and test evaluation results for the seal materials of Examples 6 and 7 and Comparative Examples 3, 10, and 14 to 17.
Example 6 and Comparative Example 3 are examples where carbon black is added. Example 6 is different from Comparative Example 3 in that the phenol resin powder is further added. Preferably, the seal material for the semiconductor manufacturing device does not contain carbon black in order to avoid dust generation. However, it is conceivable that carbon black is added due to, e.g., requirement associated with other properties.
Example 6 and Comparative Example 3 show the improved compression set due to addition of the phenol resin powder, even with carbon black added.
Both of Example 7 and Comparative Example 10 are made of fluororubber subjected to polyol crosslinking, with carbon black added. Example 7 is different from Comparative Example 10 in that the phenol resin powder is further added.
The comparison between these examples shows that the fluororubber subjected to polyol crosslinking, too, shows improved compression set due to addition of the phenol resin powder.
In both of Comparative Examples 14 and 15, silicone rubber is used as the rubber component. The phenol resin powder is not added in Comparative Example 14, and is added in Comparative Example 15. Comparative Example 15 has degraded compression set as compared to Comparative Example 14. This means that in the case of silicone rubber, addition of the phenol resin powder does not improve the compression set.
In Comparative Example 16, EPDM is used as the rubber component, and the phenol resin powder is added. In Comparative Example 16, a surface layer cures strongly after vulcanization and is cracked. The hardness, the compression set, and other properties are not measurable, and the seal material of Comparative Example 16 is not suitable as the seal material.
These results show that using fluororubber as the rubber component and addition of the phenol resin powder improve the compression set.
 [TABLE] 
 [TABLE] 
 [TABLE] 
 [TABLE] 
Table 3 shows the formulation of the rubber composition and test evaluation results for the seal materials of Examples 8 and 9 and Comparative Examples 1, 11, and 12.
Example 8 is different from Comparative Example 1 in that the phenol resin powder is added. Comparative Example 11 is different from Comparative Example 1 in that carbon black is added.
The vulcanization rate (t90) of Example 8 is faster than that of Comparative Example 1. However, the vulcanization rate of Comparative Example 11 is not accelerated. This means that addition of the phenol resin powder has the effect of accelerating the vulcanization rate. This effect is not provided by carbon black.
Example 9 is an example where the content of the crosslinking agent is decreased to one fifth of that in Example 8. In this case, as well, the vulcanization rate (t90) is sufficiently fast, and vulcanization has progressed sufficiently in the vulcanization time of 5 minutes. As a result, the compression set is further improved.
On the other hand, Comparative Examples 11 and 12 are examples where the phenol resin powder is not added, and are different from each other only in the content of the crosslinking agent. Comparative Example 12 contains a fewer amount of the crosslinking agent as compared to Comparative Example 11, and therefore shows a slower vulcanization rate (t90). As a result, vulcanization does not progress sufficiently in the vulcanization time of 5 minutes, and the compression set is degraded.
INDUSTRIAL APPLICABILITY
The seal material of the present disclosure has improved compression set and reduced dust generation upon exposure to plasma, and is thus useful particularly as a seal material for a semiconductor manufacturing device.
