Repository: 3recon/gasket_anal

# 반도체 공정용 불소고무 가스켓 배합비–물성 예측 (GP + 베이지안 최적화)

공개 특허의 실시예·비교예 표에서 FFKM·FKM 가스켓의 원재료·부재료 배합비(phr)와 물성을 추출하고,
가우시안 프로세스(GP) 회귀 모델의 하이퍼파라미터를 베이지안 최적화(BO)로 탐색해 물성 예측 모델을 만든 프로젝트입니다.

## 산출물

| 파일 | 내용 |
|---|---|
| `가스켓_배합-물성_데이터_및_GP모델.xlsx` | 원자료(412행), 모델링 데이터(333행), 출처, 통계, 하이퍼파라미터 실험 전체 기록(525회), 최적 모델, 예측값, BO 제안 배합 |
| `가스켓_GP_BO_분석보고서.docx` | 데이터 수집·정제, GP/BO 방법론, 하이퍼파라미터 설정과 분석 과정 상세 보고서 |
| `가스켓_GP_BO_발표자료.pptx` | 요약 발표자료 |

## 데이터

- 출처: Google Patents 공개 전문 40건(Daikin, DuPont/Chemours, 3M, Greene Tweed, Nichias, Valqua, Mitsubishi Cable, 국내 특허 등)
- 수집 412행 → 정제 규칙 8단계 적용 → 모델링 333행(33개 특허, FFKM 243 / FKM 90)
- 모든 수치는 특허 원문 표에서 전사(추정·합성 데이터 없음). 단위는 phr(고무 100 기준), MPa로 통일

File: data/raw/pat/US20050107544A1_desc.txt

Description
CROSS-REFERENCE TO RELATED APPLICATIONS 
 This application claims the benefit of U.S. Provisional Application No. 60/519,688 filed Nov. 13, 2003.
FIELD OF THE INVENTION 
 This invention relates to fluoroelastomer compositions comprising a) fluoroelastomer, b) curative and c) barium sulfate filler, said barium sulfate having an average particle size less than 200 nm. 
BACKGROUND OF THE INVENTION 
 Fluoroelastomers have achieved outstanding commercial success and are used in a wide variety of applications in which severe environments are encountered, in particular those end uses where exposure to high temperatures and aggressive chemicals occurs. These polymers are often used in seals for aircraft engines, in oil-well drilling devices, in semiconductor wafer manufacturing processes and in sealing elements for industrial equipment used at high temperatures. 
 Such materials are commercially available and are most commonly copolymers of vinylidene fluoride (VF2) with hexafluoropropylene (HFP) and, optionally, tetrafluoroethylene (TFE). Other known fluoroelastomers include copolymers of TFE with a perfluoro(alkyl vinyl ether) such as perfluoro(methyl vinyl ether) (PMVE), copolymers of TFE with propylene (P) and, optionally VF2, and copolymers of ethylene (E) with TFE and PMVE. Often, these fluoroelastomers also contain copolymerized units of a cure site monomer to facilitate vulcanization. 
 Many fluoroelastomer seals are filled with carbon black. However, an increasing number of end use applications require non-black seals. White fillers such as silica, barium sulfate, alumina and aluminum silicate are generally employed for such applications (U.S. Pat. Nos. 5,696,189 and 6,191,208 B1). The barium sulfate generally employed in fluoroelastomer compositions has an average particle size of at least 0.7 microns. Seals that contain the latter size barium sulfate particles lose a moderate amount of weight, due to decomposition, when the seals are exposed to a reactive plasma such as that found in semiconductor chip manufacturing. The resulting decomposition products can contaminate the chip. It would be desirable to have white fluoroelastomer compositions which are filled with barium sulfate and which do not lose a moderate amount of weight when exposed to reactive plasmas. 
SUMMARY OF THE INVENTION 
 The present invention is directed to a curable fluoroelastomer composition that, when cured, has good physical properties, particularly good (i.e. low) compression set. Furthermore, the fluoroelastomer compositions experience reduced weight loss when exposed to reactive plasmas than do similar compositions that contain barium sulfate having particle sizes of about 0.7 microns or larger. Accordingly, an aspect of the present invention is a curable composition comprising 
 A. a fluoroelastomer; 
 B. a curative; and 
 C. 0.1 to 50 parts by weight barium sulfate per hundred parts by weight fluoroelastomer, said barium sulfate having an average particle size of less than 200 nm. 
DETAILED DESCRIPTION OF THE INVENTION 
 The compositions of the present invention are based on elastomeric fluoropolymers (hereinafter “fluoroelastomers”) which, when cured, exhibit an elastomeric character. 
 One type of fluoroelastomer which may be employed in the compositions of this invention is based on vinylidene fluoride (VF2). In addition to copolymerized units of VF2, this type of fluoroelastomer contains copolymerized units of at least one other fluorine-containing monomer. Examples of such monomers include, but are not limited to hexafluoropropylene (HFP), tetrafluoroethylene (TFE), chlorotrifluoroethylene (CTFE), fluorinated vinyl ethers (FVE) and perfluoro(alkyl vinyl) ethers (PAVE). In addition, the fluoroelastomers may optionally contain copolymerized units of methyl vinyl ether, or an olefin such as ethylene (E) or propylene (P). 
 Another type of fluoroelastomer which may be employed in this invention is based on tetrafluoroethylene (TFE). In addition to copolymerized units of TFE, this type of fluoroelastomer contains copolymerized units of at least one other monomer such as a PAVE, a FVE, methyl vinyl ether, E, or P. 
 Fluorinated vinyl ethers (FVE) suitable for use as monomers in the fluoroelastomers employed in this invention include those of the formula 
CF2═CFO—(CF2)m—(CH2)n—[O(CF2)x]y—O-A  (I) 
 where m is an integer between 0 and 4; n is an integer between 0 and 2; x is an integer between 1 and 3; y is an integer between 0 and 6; and A is selected from the group consisting of C1-C4 perfluoroalkyl groups, C1-C6 perfluoroalkoxy groups, and C1-C4 alkyl groups containing between 0 and 8 fluorine atoms. 
 Perfluoro(alkyl vinyl ethers) (PAVE) suitable for use as monomers include those of the formula 
CF2═CFO(Rf′O)n(Rf″O)mRf  (II) 
 where Rf′ and Rf″ are different linear or branched perfluoroalkylene groups of 2-6 carbon atoms, m and n are independently 0-10, and Rf is a perfluoroalkyl group of 1-6 carbon atoms. 
 A preferred class of perfluoro(alkyl vinyl ethers) includes compositions of the formula 
CF2═CFO(CF2CFXO)nRf  (III) 
 where X is F or CF3, n is 0-5, and Rf is a perfluoroalkyl group of 1-6 carbon atoms. 
 A most preferred class of perfluoro(alkyl vinyl ethers) includes those ethers wherein n is 0 or 1 and Rf contains 1-3 carbon atoms. Examples of such perfluorinated ethers include perfluoro(methyl vinyl ether) (PMVE) and perfluoro(propyl vinyl ether) (PPVE). Other useful monomers include compounds of the formula 
CF2═CFO[(CF2)mCF2CFZO]nRf  (IV) 
 where Rf is a perfluoroalkyl group having 1-6 carbon atoms, m=0 or 1, n=0-5, and Z=F or CF3. Preferred members of this class are those in which Rf is CF3, m=1, n=1, and Z=F; and Rf is C3F7, m=0, and n=1. 
 Additional perfluoro(alkyl vinyl ether) monomers include compounds of the formula 
CF2═CFO[(CF2CF{CF3}O)n(CF2CF2CF2O)m(CF2)p]CxF2x+1  (V) 
 where m and n independently=0-10, p=0-3, and x=1-5. 
 Preferred members of this class include compounds where n=0-1, m=0-1, and x=1. 
 Additional examples of useful perfluoro(alkyl vinyl ethers) include 
CF2═CFOCF2CF(CF3)O(CF2O)mCnF2n+1  (VI) 
 where n=1-5, m=1-3, and where, preferably, n=1. 
 The fluoroelastomers employed in the compositions of this invention may also contain a cure site for facilitating crosslinking. 
 Suitable cure sites for crosslinking by organic peroxide/polyfunctional coagent curing systems include, but are not limited to bromine atoms, iodine atoms, or a combination thereof. Such cure sites may be introduced by copolymerization of the fluoroelastomer with cure site monomers that contain a bromine or iodine atom such as fluorinated olefins or fluorinated vinyl ethers. Such cure site monomers are well known in the art (e.g. U.S. Pat. Nos. 4,214,060; 5,214,106; and 5,717,036). Specific examples include, but are not limited to bromotrifluoroethylene (BTFE); 4-bromo-3,3,4,4-tetrafluorobutene-1 (BTFB); and 4-iodo-3,3,4,4-tetrafluorobutene-1 (ITFB). Bis-olefins (U.S. Pat. No. 5,585,449) and fluoroolefins or fluorovinyl ethers that contain a nitrile group (U.S. Pat. No. 4,983,680) may also be employed as cure site monomers in peroxide curable fluoroelastomers. 
 Instead of copolymerized cure site monomers, or in addition to such units, iodine-containing endgroups, bromine-containing endgroups or mixtures thereof may be present at one or both of the fluoroelastomer polymer chain ends as a result of the use of chain transfer or molecular weight regulating agents during preparation of the fluoroelastomers. The amount of chain transfer agent, when employed, is calculated to result in an iodine or bromine level in the fluoroelastomer in the range of 0.005-5 wt. %, preferably 0.05-3 wt. %. 
 Examples of chain transfer agents include iodine-containing compounds that result in incorporation of bound iodine at one or both ends of the polymer molecules. Methylene iodide; 1,4-diiodoperfluoro-n-butane; and 1,6-diiodo-3,3,4,4,tetrafluorohexane are representative of such agents. Other iodinated chain transfer agents include 1,3-diiodoperfluoropropane; 1,6-diiodoperfluorohexane; 1,3-diiodo-2-chloroperfluoropropane; 1,2-di(iododifluoromethyl)-perfluorocyclobutane; monoiodoperfluoroethane; monoiodoperfluorobutane; 2-iodo-1-hydroperfluoroethane, etc. Also included are the cyano-iodine chain transfer agents disclosed European Patent 0868447A1. Particularly preferred are diiodinated chain transfer agents. 
 Examples of brominated chain transfer agents include 1-bromo-2-iodoperfluoroethane; 1-bromo-3-iodoperfluoropropane; 1-iodo-2-bromo-1,1-difluoroethane and others such as disclosed in U.S. Pat. No. 5,151,492. 
 Suitable cure sites for crosslinking by polyhydroxy curing systems include, but are not limited to trifluoroethylene; 3,3,3-trifluoropropene-1; 1,2,3,3,3-pentafluoropropylene; 1,1,3,3,3-pentafluoropropylene; 2,3,3,3-tetrafluoropropene. 
 Suitable cure sites for crosslinking by organotin, diaminobisphenol AF, 3,3′-diamonobenzidinene, or ammonia generating curatives include, but are not limited to comonomers such as fluorovinyl ethers or fluoroolefins containing pendent nitrile groups. Examples include perfluoro(8-cyano-5-methyl-3,6-dioxa-1-octene) (8-CNVE) and the nitrile-containing cure site monomers disclosed in U.S. Pat. No. 6,211,319 B1. 
 Specific examples of fluoroelastomers suitable for use in the compositions of this invention include, but are not limited to elastomers comprising copolymerized units selected from the group consisting of a) VF2/HFP, b) VF2/HFP/TFE, c) VF2/PMVE, d) VF2/PMVE/TFE, e) VF2/TFE/P; f) TFE/P; g) E/TFE/PMVE and h) TFE/PMVE. Preferably, these elastomers further comprise at least one type of cure site described above. Most preferably, the fluoroelastomers employed in the compositions of this invention further comprise copolymerized units of either a bromine-, iodine-, or nitrile group-containing cure site monomer. 
 A preferred fluoroelastomer that may be employed in this invention comprises copolymerized units of i) 38.5 to 74.7 (most preferably 44 to 69.5) mole percent tetrafluoroethylene (TFE), ii) 25 to 60 (most preferably 30 to 55) mole percent perfluoro(methyl vinyl ether) and iii) 0.3 to 1.5 (most preferably 0.5 to 1.0) mole percent of a nitrile group—containing cure monomer. 
 Fluoroelastomers employed in this invention may be manufactured by such well-known processes as those described in Apotheker et al. (U.S. Pat. No. 4,214,060), Breazeale (U.S. Pat. No. 4,281,092) or Coughlin et. al. (U.S. Pat. No. 5,789,489). 
 A preferred cure system, useful for fluoroelastomers containing nitrile-containing cure sites, utilizes bis(aminophenols) or bis(aminothiophenols) of the formulas 
 and tetraamines of the formula 
 where A is SO2, O, CO, alkyl of 1-6 carbon atoms, perfluoroalkyl of 1-10 carbon atoms, or a carbon-carbon bond linking the two aromatic rings. The amino and hydroxyl groups in formulas VII and VIII above are interchangeably in the meta and para positions with respect to the group A. Preferably, the curing agent is a compound selected from the group consisting of 4,4′-[2,2,2-trifluoro-1-(trifluoromethyl)ethylidene]bis(2-aminophenol); 4,4′-sulfonylbis(2-aminophenol); 3,3′-diaminobenzidine; and 3,3′,4,4′-tetraminobenzophenone. The first of these is the most preferred and will be referred to as diaminobisphenol AF. The curing agents can be prepared as disclosed in U.S. Pat. No. 3,332,907 to Angelo. Bis(aminophenol) AF can be prepared by nitration of 4,4′-[2,2,2-trifluoro-1-(trifluoromethyl)ethylidene]-bisphenol (i.e. bisphenol AF), preferably with potassium nitrate and trifluoroacetic acid, followed by catalytic hydrogenation, preferably with ethanol as a solvent and a catalytic amount of palladium on carbon as catalyst. The level of curing agent should be chosen to optimize the desired properties of the vulcanizate. In general, a slight excess of curing agent over the amount required to react with all the cure sites present in the polymer is used. Typically, 0.5-5.0 parts by weight of the curative per 100 parts of fluoroelastomer is required. The preferred range is 1.0-2.0 parts. 
 Peroxides may also be utilized as curing agents. Useful peroxides are those which generate free radicals at curing temperatures. A dialkyl peroxide or a bis(dialkyl peroxide) which decomposes at a temperature above 50° C. is especially preferred. In many cases it is preferred to use a ditertiarybutyl peroxide having a tertiary carbon atom attached to peroxy oxygen. Among the most useful peroxides of this type are 2,5-dimethyl-2,5-di(tertiarybutylperoxy)hexyne-3 and 2,5-dimethyl-2,5-di(tertiarybutylperoxy)-hexane. Other peroxides can be selected from such compounds as dicumyl peroxide, dibenzoyl peroxide, tertiarybutyl perbenzoate, and di[1,3-dimethyl-3-(t-butylperoxy)butyl]carbonate. Generally, about 1-3 parts by weight by weight of peroxide per 100 parts of fluoroelastomer (i.e. 1-3 phr) is used. Another material which is usually blended with the composition as a part of the peroxide curative system is a coagent composed of a polyunsaturated compound which is capable of cooperating with the peroxide to provide a useful cure. These coagents can be added in an amount equal to 0.1 and 10 parts per hundred parts fluoroelastomer, preferably between 2-5 parts per hundred parts fluoroelastomer. The coagent may be one or more of the following compounds: triallyl cyanurate; triallyl isocyanurate; tri(methylallyl)isocyanurate; tris(diallylamine)-s-triazine; triallyl phosphite; N,N-diallyl acrylamide; hexaallyl phosphoramide; N,N,N′,N′-tetraalkyl tetraphthalamide; N,N,N′,N′-tetraallyl malonamide; trivinyl isocyanurate; 2,4,6-trivinyl methyltrisiloxane; and tri(5-norbornene-2-methylene)cyanurate. Particularly useful is triallyl isocyanurate. 
 Ammonia-generating compounds that may be employed as curing agents in the compositions of this invention are those that are capable of generating ammonia at temperatures of 40° C.-330° C., preferably between 90° C.-220° C. Illustrative examples of these compounds include aldehyde ammonia condensation products, including acetaldehyde ammonia; and other compounds, such as hexamethylenetetramine; carbamates, for example t-butyl carbamate, benzyl carbamate, and HCF2CF2CH(CH3)OCONH2; urea; urea hydrochloride; thiourea; amides, such as phthalamide; metal ammine complexes, such as tetraamine copper (II)sulfate hydrate; ammonia-Lewis acid adducts; carboxamides, such as oxamic acid; biuret; unsubstituted amidines, such as formamidine, formamidine hydrochloride, and formamidine acetate; and unsubstituted or substituted triazine derivatives such as those disclosed in WO 01/27194. When present in the compositions of this invention, the level of ammonia generating compound is generally from 0.05 to 5 phr, preferably 0.1-1 phr. 
 The compositions of the present invention also contain barium sulfate filler, said barium sulfate having an average primary particle size less than 200 nm, preferably 100 nm or less. Commercially available nanoparticle barium sulfates include Sachtoperse HP, HP—N and HP-D from Sachtleben Chemie GMBH (Germany). The level of such barium sulfate in the compositions of this invention is between 0.1 and 50 phr, preferably between 5 and 30 phr. 
 Optionally, the compositions of the invention may further comprise at least one other nanoparticle filler, i.e. a filler having an average primary particle size less than 200 nm, preferably 100 nm or less, such as titanium dioxide, alumina, silica or polytetrafluoroethylene (PTFE). When present, the level of each of such nanoparticle fillers in the composition of this invention is between 0.1 and 50 phr, preferably between 5 and 30 phr. 
 Conventional additives typically employed in the elastomers industry including stabilizers, plasticizers, lubricants, other fillers such as PTFE micropowders etc., and processing aids can be incorporated into the compositions of the present invention, provided they have adequate stability for the intended service conditions. In particular, low temperature performance can be enhanced by incorporation of perfluoropolyethers. 
 The curable compositions of the present invention are useful in production of gaskets, tubing, and seals. Such articles are generally produced by compression molding a formulation of the curable composition of the invention compounded with various additives, curing the part, and then subjecting it to a post cure cycle. The cured compositions have excellent physical properties, including compression set. They are particularly useful in applications wherein they will be exposed to reactive plasmas such as in equipment for the manufacture of semiconductor chips. 
 The invention is now illustrated by certain embodiments wherein all parts are by weight unless otherwise specified. 
EXAMPLES 
Test Methods 
 Cure Characteristics 
 Cure characteristics were measured using a Monsanto Moving Die Rheometer (MDR 2000) instrument under the following conditions: 
 Moving die frequency: 1.66 Hz 
 Oscillation amplitude: 0.5 
 Temperature: 199° C. 
 Duration of test: 30 minutes 
 The following cure parameters were recorded: 
 MH: maximum torque level, in units of dN·m 
 ML: minimum torque level, in units of dN·m 
 ts2: minutes to 2 units rise above ML 
 tc90: minutes to 90% of maximum torque 
 Test specimens were prepared from elastomer compounded with appropriate additives, as described in the formulations listed in the Examples below. Compounding was carried out on a rubber mill. The milled composition was formed into a sheet and a sample was died out into a disk to form the test specimen. 
 Tensile Properties 
 Unless otherwise noted, stress/strain properties were measured on K214 o-rings. Physical property measurements were obtained according to methods described in ASTM D1414. The following parameters were recorded: 
 M100, modulus at 100% elongation in units of MPa 
 TB, tensile strength at break in units of MPa. 
 EB, elongation at break in units of % 
 Compression set of O-ring samples was determined in accordance with ASTM D1414. 
 Plasma Resistance Testing 
 Sections of o-rings being tested were placed on a 6-inch wafer located at the center of a parallel plate (RIE) etching chamber. Plasma resistance was measured under three different conditions: 
 [TABLE] [TABLE] [TABLE] 
 Percent Weight Loss was determined by measuring the weight of the o-ring section being tested before and after exposure to plasma. 
 Particle Generation (particles per mm2 surface area of o-ring) was measured using o-rings that were exposed to NF3/Ar plasma under the above conditions. Particles were shaken free from the o-ring surface by ultrasonication and collected. The collected particles were measured by an APSS/Liquilaz (Particle Measuring Systems) and are reported as number per mm2 surface area. 
 The following fluoroelastomer polymers were used in the Examples: 
 Fluoroelastomer 1—A terpolymer containing 68.2 mole percent units of TFE, 31.0 mole percent units of PMVE and 0.80 mole percent units of 8-CNVE was prepared according to the general process described in U.S. Pat. No. 5,789,489. 
 Fluoroelastomer 2—A copolymer containing 34 weight percent units of vinylidene fluoride, 38 weight percent units of perfluoro(methyl vinyl ether), 26 weight percent units of tetrafluoroethylene and 2 weight percent units of 4-bromo-3,3,4,4-tetrafluorobutene-1 (BTFB) was prepared according to the general process described in U.S. Pat. No. 4,214,060. 
Example 1 
 Samples of the invention (1 to 5), containing barium sulfate having an average particle size of 100 nm, and Comparative Samples (A & B), containing barium sulfate having an average particle size of 1 micron were made on a 2-roll rubber mill. The formulations are shown in Table I. Curing characteristics are also shown in Table I. For Sample 5, the MDR was run at 177° C. for 20 minutes. 
 O-rings were molded under the following conditions: Samples 1 and 2: 210° C. for 30 minutes, Sample 3: 200° C. for 6 minutes, Sample 4: 200° C. for 8 minutes, Sample 5: 177° C. for 10 minutes, Comparative Sample A: 200° C. for 17 minutes and Comparative Sample B: 200° C. for 10 minutes. The resulting o-rings, except for Sample 5, were post cured under nitrogen for 26 hours at 305° C. after a slow ramp from room temperature to 305° C. Sample 5 o-rings were post cured in an air oven at 232° C. for 24 hours. Physical properties of the post cured o-rings are shown in Table I. 
 [TABLE] [TABLE] 
Example 2 
 Fresh o-ring Samples of the invention and Comparative Samples were prepared according to the process disclosed in Example 1. Percent weight loss after plasma exposure was measured according to the above Test Method. Results are shown in Table II. 
 [TABLE] [TABLE] 
 Particle generation due to exposure to NF3/Ar plasma was measured according to the Test Method. Results are shown in Table III. 
 [TABLE] [TABLE] 
Example 3 
 Sample 6, a sample of the invention containing barium sulfate having an average particle size of 100 nm, and Comparative Sample C, containing barium sulfate having an average particle size of 1 micron were made on a 2-roll rubber mill. The formulations are shown in Table IV. Curing characteristics are also shown in Table IV. 
 O-rings were molded at 165° C. for 20 minutes and post cured in an air oven at 180° C. for 20 hours. Physical properties of the post cured o-rings are shown in Table IV. 
 [TABLE] [TABLE] [TABLE] [TABLE] [TABLE] [TABLE] [TABLE] 
Example 4 
 Fresh o-ring Samples of the invention and Comparative Samples were prepared according to the process disclosed in Example 3. Percent weight loss after exposure to NF3/Ar plasma was measured according to the above Test Method. Results are shown in Table V. 
 [TABLE] [TABLE] 
 Particle generation due to exposure to NF3/Ar plasma was measured according to the Test Method. Results are shown in Table VI. 
 [TABLE] [TABLE]

File: data/raw/pat/US20090093590A1_desc.txt

Description
TECHNICAL FIELD 
The present invention relates to a sealing material for a semiconductor manufacturing apparatus, more specifically a fluoroelastomer type sealing material for a semiconductor manufacturing apparatus having excellent resistance to the plasma cracking which can be suitably used as sealing material for a semiconductor manufacturing apparatus.
BACKGROUND OF THE INVENTION 
The conventional semiconductor production process includes steps using various plasmas, such as etching step and ashing step, where the plasmas of O2, CF4, O2+CF4, N2, Ar, H2, NF3, CH3F, CH2F2, C2F6, Cl2, BCl3, TEOS (Tetraethoxysilane), SF6 and the like are used.
Particularly in the etching step, fluorocarbon type gas has been mainly used, and in the ashing step, a mixture of gases mainly comprising oxygen has been used.
Fluoroelastomer is frequently used as a sealing material having resistance to those plasma atmospheres. However, the fluoroelastomer has unsatisfactory resistance to the oxygen plasma in comparison with resistance to the fluorocarbon plasma, and there has been a problem of short life of the sealing material since the surface of the rubber is shaved by a plasma reaction, which causes a deformation of the sealing material, or particles are generated by the scattering of fillers blended in the rubber.
Therefore, in the oxygen plasma atmosphere, a silicone rubber which has resistance to the oxygen plasma more excellent than that of the fluorine rubber is mainly used (although unlike the fluoroelastomer, the silicone rubber has no resistance to a fluorocarbon type gas).
In the above-mentioned semiconductor production process, different semiconductor manufacturing apparatuses are frequently used depending on the kind of the plasma.
However, recently, a plurality of different products has been frequently produced using one semiconductor manufacturing apparatus, and several kinds of gases have been used in one apparatus.
However, the silicone rubber has no resistance to fluorocarbon type gases, and thus the sealing material is deteriorated quickly, so that early replacement thereof is necessary.
Therefore, as a means to solve these problems, a sealing material containing silica for a semiconductor manufacturing apparatus is proposed in Japanese Patent Laid-Open Publication No. H6-302527 (Patent Document 1). This sealing material, however, has problems that it has unsatisfactory resistance to plasma and particles are generated from silica contained as a filler.
Furthermore, as a sealing material having resistance to plasma, a rubber composition comprising a polyamine type crosslinking agent blended in a fluoroelastomer (Japanese Patent Laid-Open Publication No. 2001-114964: Patent Document 2) and a rubber composition comprising a polyamine type crosslinking agent and a polyol type vulcanization agent blended in a fluoroelastomer (Japanese Patent Laid-Open Publication No. 2001-164066: Patent Document 3) are proposed. However, they have a problem that metal oxides used as an acid acceptor in the vulcanization can be a cause of the particle generation.
Moreover, a fluoroelastomer type composition in which a crystalline resin is added (Japanese Patent Laid-Open Publication No. 2002-161264: Patent Document 4) is proposed. However, use of this composition as a sealing material has been difficult in the semiconductor manufacturing apparatus operated under more and more severe conditions in recent years, because the composition does not have plasma resistance enough to withstand in a plasma atmosphere and the life thereof as a sealing material is short.
When a fluoroelastomer is used as a sealing material in a part of the semiconductor manufacturing apparatus which is irradiated directly or indirectly with a plasma generated in the semiconductor manufacturing apparatus, there are problems of the amount of particles generated from the sealing material and the mass loss of the sealing material. As a fluoroelastomer without the above-mentioned problems, a perfluoroelastomer is frequently used. However, a sealing material comprising a perfluoroelastomer tends to be cracked, which can frequently terminate the life thereof.
Taking into consideration the fitting properties of the sealing material and the preventing of the falling-out of the sealing material, the sealing material is frequently fitted in a little elongated state to a part to be sealed, or it is fitted in a compressed state in order to fully exhibit the sealing properties.
The sealing material which has been fitted to a predetermined position in an either elongated or compressed state tends to be cracked when exposed to a plasma irradiation atmosphere. When the generation of cracks is extreme, it is sometimes observed that the cracks cause a rupture of the sealing material.
When the crack reaches a sealing surface, a leak is generated, leading to serious troubles in the semiconductor production process such as the shutdown of the apparatus, causing a significant damage.
When the generation of cracks is predictable, the sealing material may be replaced before the generation of cracks. However, cracks occur at various times, and thus forecasting the generation of cracks is difficult. Therefore, a demand has been increased for a sealing material having excellent resistance to plasma without the generation of cracks even when exposed in a plasma atmosphere for a long time.
In this background, the inventors of the present invention have made extensive and intensive studies. As a result, they have found that a sealing material for a semiconductor manufacturing apparatus comprising a tetrafluoroethylene-perfluoroalkylvinylether type perfluoroelastomer (FFKM) and another fluoroelastomer (FKM) in a specific amount ratio as rubber components has excellent resistance to plasma without the generation of cracks even when exposed to a plasma atmosphere for a long time. Based on the finding, the inventors have completed the present invention.
[Patent Document 1] Japanese Patent Laid-Open Publication No.H6-302527 
[Patent Document 2] Japanese Patent Laid-Open Publication No.2001-114964 
[Patent Document 3] Japanese Patent Laid-Open Publication No.2001-164066 
[Patent Document 4] Japanese Patent Laid-Open Publication No.2002-161264 
DISCLOSURE OF THE INVENTION 
Problems to be Solved by the Invention
The present invention is intended to solve the above-mentioned problems associated with the related art. It is therefore an object of the present invention to provide a fluoroelastomer type sealing material for a semiconductor manufacturing apparatus which has excellent resistance to plasma and compression set and is suitably used as a sealing material for a semiconductor manufacturing apparatus.
Means for Solving the Problems 
A sealing material for a semiconductor manufacturing apparatus according to the present invention comprises 80 to 50% by weight of a
tetrafluoroethylene-perfluoroalkylvinylether type perfluoroelastomer (FFKM) and 20 to 50% by weight of a fluoroelastomer (FKM) other than FFKM as rubber components (where FFKM+FKM=100% by weight). 
A composition for preparing a sealing material for a semiconductor manufacturing apparatus according to the present invention comprises a
tetrafluoroethylene-perfluoroalkylvinylether type unvulcanized perfluoroelastomer (FFKM); an unvulcanized fluoroelastomer (FKM) other than the unvulcanized FFKM; and a crosslinking agent, wherein the unvulcanized FFKM accounts for 80 to 50% by weight and the unvulcanized FKM accounts for 20 to 50% by weight of 100% by weight of the total amount of the unvulcanized FFKM and the unvulcanized FKM. 
In the present invention, it is desired that both of the above-mentioned sealing material and the composition for preparing a sealing material contain substantially no filler, such as silica, carbon black, silica, clay, silicate, alumina, calcium carbonate, mica, barium sulfate or titanium oxide, because those fillers can be a cause of the particle generation when the obtained sealing material is subjected to etching by the plasma.
Effect of the Invention
The fluoroelastomer type sealing material for a semiconductor manufacturing apparatus according to the present invention has excellent resistance to the plasma crack and can be suitably used as a sealing material for a semiconductor manufacturing apparatus. Even when the sealing material is used in a part of the semiconductor manufacturing apparatus which is directly or indirectly irradiated with a plasma generated in the semiconductor manufacturing apparatus, it has a low rate of the weight loss (%) and cracks are unlikely to be generated in the sealing material, and in addition, the compression set (%) thereof is small and these characteristics are well balanced.
Particularly, the sealing material preferably contains substantially no filler, such as silica or carbon black, because particles are not generated even when the sealing material is subjected to etching by the plasma.
BEST MODES FOR CARRYING OUT THE INVENTION 
Hereinafter, the sealing material used for a semiconductor manufacturing apparatus and the composition for preparing the sealing material relating to the present invention will be more specifically described.
Sealing Material for Semiconductor Manufacturing Apparatus
The sealing material for a semiconductor manufacturing apparatus according to the present invention comprises a tetrafluoroethylene-perfluoroalkylvinylether type perfluoroelastomer (also referred to as FFKM) and a fluoroelastomer (also referred to as FKM) other than FFKM as rubber components.
<FFKM>
The FFKM is a fluoroelastomer (copolymer) in which hydrogen atoms (H) in the side chain bonded to C—C bonds of the main chain are substantially completely replaced by fluorine atoms (F). On the other hand, the later-described FKM is a fluoroelastomer (copolymer) in which hydrogen atoms (H) in the side chain bonded to C—C bonds of the main chain are incompletely replaced by fluorine atoms, and in which hydrogen atoms (H) are partially contained.
More specifically, as described in [0024] in Japanese Patent Laid-Open Publication No. 2000-34380, the FFKM is a perfluoro type elastomer comprising 40 to 90 mol % of tetrafluoroethylene, 10 to 60 mol % of a perfluorovinylether represented by the formula: CF2═CF—ORf (in the formula Rf is a perfluoroalkyl group having 1 to 5 carbon atoms or a perfluoroalkyl (poly) ether group having 3 to 12 carbon atoms and 1 to 3 oxygen atoms) and 0 to 5 mol % of a monomer providing a portion to be cured, relative to 100 mol % of the total amount of all the monomers.
As the above-mentioned
tetrafluoroethylene-perfluoroalkylvinylether type perfluoroelastomer (FFKM), those commercially available and publicly known can be used. 
Examples of the FFKM include “Daiel Perflo G55, G65” manufactured by Daikin Industries Ltd. and “Tecnoflon PFR-94, PFR-95” manufactured by Solvay Solexis Inc.
<Fluoroelastomer Other Than FFKM [FKM]>
As the FKM, fluoroelastomers conventionally known other than the above-mentioned FFKM can be widely used. Examples thereof include a fluorinated vinylidene-hexafluoropropylene copolymer, a fluorinated
vinylidene-hexafluoropropylene-tetrafluoroethylene copolymer (for example, “Daiel G902” manufactured by Daikin Industries Ltd.), a fluorinated 
vinylidene-perfluoroalkylvinylether-tetrafluoroethylene copolymer (for example, “Daiel LT302” manufactured by Daikin Industries Ltd.), an 
ethylene-perfluoroalkylvinylether-tetrafluoroethylene copolymer and a tetrafluoroethylene-propylene copolymer. 
As the FKM, commercially available FKMs can be used, with examples including “Daiel series” manufactured by Daikin Industries Ltd., “Viton series” manufactured by DuPont Dow Elastomers L.L.C, “Tecnoflon series” manufactured by Solvay Selexis Inc., “Dyneon fluoroelastomer” manufactured by Sumitomo 3M Ltd. and “Fluon AFLAS series” manufactured by Asahi Glass Co., Ltd.
It is desired that the sealing material for a semiconductor manufacturing apparatus comprises the above-mentioned FFKM in an amount of preferably 80 to 50% by weight and the above-mentioned FKM in an amount of preferably 20 to 50% by weight (where FFKM+FKM=100% by weight), because the sealing material has excellent resistance to plasma and can suppress the crack generation when used for sealing a semiconductor manufacturing apparatus.
When the amount of FFKM in the total amount (100% by weight) of FFKM and FKM is smaller than the above-mentioned range, there is a tendency that in a plasma environment, the rate of the weight loss of the sealing material increases and many cracks are generated in a short time. On the other hand, when the amount of FFKM is larger than the above-mentioned range, there is a tendency that the rate of the weight loss is small, but, cracks are generated to some extent in a relatively short time. When the amount of FKM is smaller than the above-mentioned range, there is a tendency that the rate of the weight loss is small, but, cracks are generated to some extent. On the other hand, when the amount of FKM is larger than the above-mentioned range, there is a tendency that in a plasma environment, the rate of the weight loss of the sealing material increases (for example, 1% or more) and a large number of cracks is generated in a short time.
Composition for Preparing Sealing Material Used in Semiconductor Manufacturing Apparatus 
It is desired that the composition for preparing the sealing material of the present invention used in a semiconductor manufacturing apparatus comprises a tetrafluoroethylene-perfluoroalkylvinylether type unvulcanized perfluoroelastomer (FFKM); an unvulcanized fluoroelastomer (FKM) other than FFKM; and a crosslinking agent, wherein in the total amount of the unvulcanized FFKM and the unvulcanized FKM being 100% by weight, the unvulcanized FFKM is contained in an amount of preferably 80 to 50% by weight and the unvulcanized FKM other than FFKM is contained in an amount of preferably 20 to 50% by weight, for the same reason as that in the case of the above-mentioned sealing material.
Moreover, the composition may optionally comprise a co-cross-linking agent and a filler, as well as a plasticizer, an anti-aging agent and other additive components.
<Crosslinking Agent>
In general, as a crosslinking method of the fluoroelastomer (FKM), a peroxide vulcanization, a polyol crosslinking and a polyamine crosslinking are used. As a crosslinking method of the perfluoroelastomer, vulcanization methods, such as a triazine type vulcanization, a benzolate vulcanization and a peroxide vulcanization are known. As a common vulcanization method for the above-mentioned perfluoroelastomer (FFKM) and fluoroelastomer (FKM), using a peroxide crosslinking agent is preferred for progressing a substantial crosslinking.
As a crosslinking agent which can be used for a peroxide vulcanization, those conventionally known in the background art can be widely used. Specific examples thereof include a mixture of 2,5-dimethyl-2,5-(t-butyl peroxy)hexane (40%) and silica (60%) (Perhexa 25B-40, manufactured by NOF Corporation), 2,5-dimethyl-2,5-(t-butylperoxy)hexane (Perhexa 25B, manufactured by NOF Corporation), dicumyl peroxide (Percumyl D, manufactured by NOF Corporation), 2,4-dichlorobenzoyl peroxide, di-t-butyl peroxide, t-butyl dicumyl peroxide, benzoyl peroxide (Nyper B, manufactured by NOF Corporation), 2,5-dimethyl-2,5-(t-butylperoxy)hexyne-3 (Perhexyne 25B, manufactured by NOF Corporation), 2,5-dimethyl-2,5-di(benzoylperoxy)hexane, α,α′-bis(t-butylperoxy-m-isopropyl)benzene (Perbutyl P, manufactured by NOF Corporation), t-butylperoxyisopropyl carbonate, p-chlorobenzoyl peroxide, t-butylperbenzoate and the like.
Among these peroxide type crosslinking agents, 2,5-dimethyl-2,5-(t-butylperoxy)hexane is preferred from the viewpoint of physical properties and reactivity. These crosslinking agents can be used individually or in combination of two or more.
<Co-Crosslinking Agent>
Specific examples of the co-crosslinking agent (auxiliary agent for vulcanization) include compounds which can generate radicals for crosslinking, such as triallyl isocyanurate (TAIC, manufactured by Nippon Kasei Chemical Co., Ltd.), triallyl cyanurate, triallyl formal, triallyl trimellitate, N,N′-m-phenylene bis-maleimide, dipropargyl terephthalate, diallyl phthalate, tetraallyl terephthalamide and the like.
Among them, triallyl isocyanurate is preferred from the viewpoint of heat resistance and reactivity.
<Filler>
Specific examples of the filler (or reinforcing agent) include carbon black (thermax N-990, manufactured by Cancarb Ltd.), silica, clay, silicate, alumina, aluminum hydroxide, calcium carbonate, silicic acid, mica, barium sulfate, titanium oxide and the like.
By using these fillers as necessary, the obtainable rubber sealing material shows preferable physical properties as a rubber sealing material (such as tensile strength, compression set, elongation and hardness).
However, in an application of the rubber sealing material to the semiconductor manufacturing, when the rubber sealing material is subjected to etching by the plasma, there is a possibility of scattering of fillers contained in the rubber sealing material as particles, which may harm the production efficiency of the semiconductor. Therefore, a sealing material in which the amount of the filler is reduced as small as possible or a filler-free sealing material containing substantially no filler is frequently desired as a sealing material for a semiconductor manufacturing apparatus. Namely, in the present invention, it is desired that both of the above-mentioned sealing material and the composition for preparing the sealing material contain substantially no filler, such as silica, carbon black, silica, clay, silicate, alumina, calcium carbonate, mica, barium sulfate and titanium oxide from the viewpoint of preventing the particle generation when the sealing material is subjected to etching by the plasma.
Production Method of Sealing Material and Composition for Preparing Sealing Material Used in Semiconductor Manufacturing Apparatus 
The above-mentioned rubber composition and sealing material of the present invention can be manufactured by a conventionally-known method.
More specifically, for example, after the mastication of the rubber components by a kneading apparatus, such as an open roll, a Banbury mixer, a biaxial roll or the like, a blend component such as the crosslinking agent is blended to the rubber components to produce a rubber compound (the composition for preparing the sealing material used in a semiconductor manufacturing apparatus). Then, the rubber compound is filled in a metal mold having a predetermined shape and subjected to a thermal press molding, to thereby obtain a predetermined rubber molded article, such as a sealing material. Preferably, the rubber molded article is subjected to the secondary vulcanization in an oven for a predetermined time. More preferably, it is desired to conduct the secondary vulcanization under a vacuum for reducing the gas emission and the particle generation which are problems in the semiconductor production.
EXAMPLES 
Hereinafter, the sealing material and composition for preparing the sealing material used in a semiconductor manufacturing apparatus according to the present invention will be more specifically explained referring to Examples. However, the present invention is not limited at all by these Examples.
As is apparent by the comparison of the following Examples with Comparative Examples, the sealing material of the present invention has improved resistance to plasma in a semiconductor production process and particularly reduced generation of the crack produced by the plasma which has been a problem (resistance to plasma crack), and thus has an excellent advantage as various rubber members including a sealing material for a semiconductor manufacturing apparatus which is used in plasma treatment steps used frequently in the semiconductor production, such as a plasma etching, a plasma ashing and a CVD.
<(1) Molding Method of Samples>
Each of rubber compounds (compositions for preparing the sealing material used in a semiconductor manufacturing apparatus) obtained by kneading each of the compositions having each of the formulations shown in Table 1 using an open-roll mill was press molded by a vacuum compression press under a pressure of 5 MPa and at 160° C. for 10 min and was subjected to a secondary vulcanization using a vacuum electric furnace (degree of vacuum: 50 Pa) at 200° C. for 16 hours, to thereby obtain an O-ring molded article (sealing material) as a sample, as shown in Table 1.
(Size of O-Ring)
AS 214, inner diameter: 24.99 mm, wire diameter: 3.53 mm
<(2) Measuring Method for Evaluation Items>
(2-1) Resistance to Plasma 1 (Rate of Weight Loss)
Using 300φ parallel flat plate plasma treater (manufactured by Hirano Kouon Co., Ltd.), a plasma was applied to the sample placed on an electrode connected to the earth under the conditions of RE of 500 W, a gas flow ratio of O2:CF4=9:1, a total gas flow rate of 150 sccm, a degree of vacuum of 0.5 torr and an irradiation time of 1.5 hours. The weights of the sample before and after the plasma irradiation were measured to obtain the rate of the weight loss.
(2-2) Resistance to Plasma 2 (Resistance to Crack)
Using 300φ parallel flat plate plasma treater (manufactured by Hirano Kouon Co., Ltd.), a plasma was applied to the sample placed on an electrode connected to the earth under the conditions of RF of 500 W, a gas flow ratio of O2:CF4=9:1, a total gas flow rate of 150 sccm, a degree of vacuum of 0.5 torr and an irradiation time of 1.5 hours. The weights of the sample before and after the plasma irradiation were measured, and the presence or absence of a crack was checked.
An AS214 O-ring was used as the sample and it was fitted to a column so that the elongation of the inner diameter of the sample became 10%, followed by applying a plasma thereto. The crack generation was inspected every 10 minutes until approximately 1.5 hours after the start of the test. Also, the number of cracks generated was measured after 1.5 hours of the test.
(2-3) Compression Set
There are some measuring items for evaluating the physical properties as a rubber sealing material. Among them, it can be mentioned that the compression set is the most important evaluation item. Therefore, the compression set was measured as a guide for evaluating whether each sample had necessary physical properties as a sealing material used in a semiconductor manufacturing apparatus or not.
The compression set (%) was calculated from the following equation according to JIS K 6262. The sample was strained as follows: the sample (AS 214 O-ring) was clamped between steel plates at a compressibility ratio of about 25% (thickness of spacer was 2.65) and heated by an electric furnace at 200° C. for 70 hours, followed by natural cooling for 30 minutes.
Compression set (%)={(T0−T1)/(T0−T2)}×100%,
T0=height of O-ring before the test
T1=height of O-ring after 30 minutes after the ring was removed from the compression plates 
T2=thickness of the spacer 
Components used in the following Examples and Comparative Examples are as follows:
(a) FFKM polymer: Tecnoflon PFR94 (manufactured by Solvay Solexis Inc., monomer units for binary copolymer: tetrafluoroethylene/perfluoroalkyl vinylether copolymer, Mooney viscosity (ML1+10, 121° C.): 35, specific gravity: 2.017). 
(b) FKM polymer-1: Daiel G902 (manufactured by Daikin Industries, Ltd., monomer units for ternary copolymer: tetrafluoroethylene/hexafluoropropylene/vinylidene fluoride copolymer, Mooney viscosity (ML1+10, 100° C.): 50, specific gravity: 1.90, fluorine content: 71% by weight). 
(c) FKM polymer-2: Daiel LT302 (manufactured by Daikin Industries, Ltd., monomer units for ternary copolymer: tetrafluoroethylene/perfluoroalkylvinylether/vinylidene fluoride copolymer, Mooney viscosity (ML1+10, 100° C.): 80, specific gravity: 1.79, fluorine content: 62% by weight). 
(d) triallyl isocyanurate: TAIC (manufactured by Nippon Kasei Chemical Co., Ltd.). 
(e) mixture of 2,5-dimethyl-2,5-(t-butylperoxy)hexane (40%) and silica (60%): Perhexa 25B-40 (manufactured by NOF Corporation). 
(f) Carbon black: thermax N-990 (manufactured by Cancarb Ltd.). 
 [TABLE] 
 [TABLE] 
 [TABLE] 
 [TABLE] 
 [TABLE] 
 [TABLE] 
 [TABLE] 
 [TABLE] 
 [TABLE]
