Repository: 3recon/gasket_anal

# 반도체 공정용 불소고무 가스켓 배합비–물성 예측 (GP + 베이지안 최적화)

공개 특허의 실시예·비교예 표에서 FFKM·FKM 가스켓의 원재료·부재료 배합비(phr)와 물성을 추출하고,
가우시안 프로세스(GP) 회귀 모델의 하이퍼파라미터를 베이지안 최적화(BO)로 탐색해 물성 예측 모델을 만든 프로젝트입니다.

## 산출물

| 파일 | 내용 |
|---|---|
| `가스켓_배합-물성_데이터_및_GP모델.xlsx` | 원자료(412행), 모델링 데이터(333행), 출처, 통계, 하이퍼파라미터 실험 전체 기록(525회), 최적 모델, 예측값, BO 제안 배합 |
| `가스켓_GP_BO_분석보고서.docx` | 데이터 수집·정제, GP/BO 방법론, 하이퍼파라미터 설정과 분석 과정 상세 보고서 |
| `가스켓_GP_BO_발표자료.pptx` | 요약 발표자료 |

## 데이터

- 출처: Google Patents 공개 전문 40건(Daikin, DuPont/Chemours, 3M, Greene Tweed, Nichias, Valqua, Mitsubishi Cable, 국내 특허 등)
- 수집 412행 → 정제 규칙 8단계 적용 → 모델링 333행(33개 특허, FFKM 243 / FKM 90)
- 모든 수치는 특허 원문 표에서 전사(추정·합성 데이터 없음). 단위는 phr(고무 100 기준), MPa로 통일

File: data/raw/pat/US20160319102A1_desc.txt

Description
TECHNICAL FIELD
The present invention relates to a perfluoroelastomer composition, a sealing material including the perfluoroelastomer composition, and a method for producing the sealing material.
BACKGROUND ART
As sealing materials (e.g., a gasket and a packing) used in various applications, sealing materials including fluorine rubbers are known. In a plasma etching device or a plasma CVD device constituting a semiconductor manufacturing device, a sealing material including a fluorine rubber, particularly a perfluoroelastomer having excellent heat resistance and plasma resistance (i.e., resistance to decomposition with plasma), is used as a sealing material for maintaining a process chamber for treating a wafer therein in a vacuum state. For example, a sealing material to be used in a gate section that partitions between a chamber and a delivery section in a semiconductor manufacturing device is also required to have proper mechanical strength, because the compression and release of pressure are repeated in the gate section.
The mechanical strength of a sealing material including a fluorine rubber can be improved by adding an inorganic filler. However, when the sealing material containing the inorganic filler is used in a semiconductor manufacturing device as mentioned above, even if the perfluoroelastomer having excellent plasma resistance is used, the perfluoroelastomer component in the sealing material is often etched with plasma under a severe plasma environment. In this case, a problem may be caused that the inorganic filler contained in the fluoroelastomer is scattered in the chamber and therefore the contamination of the chamber or the defect of a semiconductor product is likely to occur.
Japanese Patent No. 2937302 (PTD 1) discloses a sealing material composition for plasma etching devices, which contains a perfluoroelastomer and a polytetrafluoroethylene resin powder and can have an eluted metal content of less than or equal to a predetermined value after vulcanization.
CITATION LIST
Patent Document
PTD 1: Japanese Patent No. 2937302
SUMMARY OF INVENTION
Technical Problem
An object of the present invention is to provide a perfluoroelastomer composition that enables the production of a sealing material having excellent mechanical strength (hardness and a modulus) while maintaining the heat resistance (compressive permanent strain properties) thereof at a good level without requiring the addition of an inorganic filler that can cause the above-mentioned problem; a sealing material including the perfluoroelastomer composition; and a method for producing the sealing material.
Solutions to Problems
The present invention provides a perfluoroelastomer composition, a sealing material and a method for producing the sealing material as mentioned below.
[1] A perfluoroelastomer composition comprising:
100 parts by weight of a perfluoroelastomer containing a constituent unit derived from tetrafluoroethylene, a constituent unit derived from a perfluoro(alkyl vinyl ether) or a perfluoro(alkoxyalkyl vinyl ether) and a constituent unit derived from a nitrile group-containing perfluorovinyl ether;
greater than or equal to 1 part by weight and less than 25 parts by weight of a fluororesin; and
at least one crosslinking agent selected from the group consisting of a bis(aminophenol) compound represented by general formula (1) below:
and a bis(aminothiophenol) compound represented by general formula (2) below:
and a tetraamine compound represented by general formula (3) below:
[in formulae (1) to (3), A represents SO2, O, C═O, an alkylene group having 1 to 6 carbon atoms, a perfluoroalkylene group having 1 to 10 carbon atoms, or a carbon-carbon bond directly bonding the two benzene rings to each other; and in formulae (1) and (2), a NH2 group and an OH group or an SH group both located on the same benzene ring are adjacent to each other and the NH2 group and the OH group or the SH group are in the meta- or para-position with respect to the group A].
[2] The perfluoroelastomer composition according to [1], wherein a content of the crosslinking agent is 0.05 to 5 parts by weight relative to 100 parts by weight of the perfluoroelastomer.
[3] The perfluoroelastomer composition according to [1] or [2], wherein a content of the fluororesin is 3 to 20 parts by weight relative to 100 parts by weight of the perfluoroelastomer.
[4] The perfluoroelastomer composition according to any of [1] to [3], wherein the perfluoroelastomer composition contains no inorganic filler.
[5] A sealing material comprising a crosslinked product of the perfluoroelastomer composition according to any of [1] to [4].
[6] The sealing material according to [5], wherein the sealing material is used for a semiconductor manufacturing device.
[7] A method for producing a sealing material, the method comprising a step of crosslinking and molding the perfluoroelastomer composition according to any of [1] to [4].
[8] The production method according to [7], wherein the step of crosslinking and molding includes a step of crosslinking with an ionizing radiation.
Advantageous Effects of Invention
According to the present invention, it is possible to provide a perfluoroelastomer composition that can have good heat resistance (compressive permanent strain properties) and excellent mechanical strength after being cured even when no inorganic filler is contained. When the perfluoroelastomer composition contains no inorganic filler, it is possible to prevent the contamination of a chamber or the defect of a semiconductor product caused by the scattering of the inorganic filler (i.e., generation of particles). The perfluoroelastomer composition according to the present invention can be used suitably as a sealing material, particularly a sealing material for semiconductor manufacturing devices.
DESCRIPTION OF EMBODIMENTS
Perfluoroelastomer Composition
[a] Perfluoroelastomer
The perfluoroelastomer to be used in the present invention is a three-component copolymer containing a constituent unit I derived from tetrafluoroethylene, a constituent unit II derived from a perfluoro(alkyl vinyl ether) or a perfluoro(alkoxyalkyl vinyl ether) and a constituent unit III derived from a nitrile group-containing perfluorovinyl ether III. A perfluoroelastomer composition containing the perfluoroelastomer as the main component enables the provision of a crosslinked molded product (such as a sealing material) having excellent plasma resistance.
The perfluoro(alkyl vinyl ether) can be one that has an alkyl group having 1 to 5 carbon atoms, and is, for example, perfluoro(methyl vinyl ether), perfluoro(ethyl vinyl ether) or perfluoro(propyl vinyl ether), preferably perfluoro(methyl vinyl ether).
In the perfluoro(alkoxyalkyl vinyl ether), a group bonding to a vinyl ether group (CF2═CFO—) can have 3 to 11 carbon atoms. Examples of the group may include CF2═CFOCF2CF(CF3)OCnF2n+1, CF2═CFO(CF2)3OCnF2n+1, CF2═CFOCF2CF(CF3)O(CF2O)mCnF2n+1 and CF2═CFO(CF2)2OCnF2n+1. In the formulae, n represents, for example, 1 to 5 and m represents, for example, 1 to 3.
The nitrile group-containing perfluorovinyl ether is a crosslinking site monomer. Examples of the nitrile group-containing perfluorovinyl ether may include CF2═CFO(CF2)nOCF(CF3)CN (wherein n represents, for example, 2 to 4), CF2═CFO(CF2)nCN (wherein n represents, for example, 2 to 12), CF2═CFO[CF2CF(CF3)O]m(CF2)nCN (n represents, for example, 2 and m represents, for example, 1 to 5), CF2═CFO[CF2CF(CF3)O]m(CF2)nCN (wherein n represents, for example, 1 to 4 and m represents, for example, 1 to 2) and CF2═CFO[CF2CF(CF3)O]nCF2CF(CF3)CN (wherein n represents, for example, 0 to 4).
The content ratio among the constituent units, i.e., a (constituent unit I)/(constituent unit II)/(constituent unit III) ratio, in the perfluoroelastomer is generally (50 to 74.8%)/(25 to 49.8%)/(0.2 to 5%), preferably (60 to 74.8%)/(25 to 39.5%)/(0.5 to 2%), by mole. The perfluoroelastomer composition according to the present invention can contain at least two perfluoroelastomers having different (constituent unit I)/(constituent unit II)/(constituent unit III) ratios from each other.
As the perfluoroelastomer, a commercially available product can be used, and an example of which includes “PFE 131TZ” (trade name; manufactured by Dyneon).
[b] Fluororesin
The fluororesin is a resin having a fluorine atom in the molecule thereof Examples of the fluororesin may include polytetrafluoroethylene (PTFE), a tetrafluoroethylene-perfluoroalkyl vinyl ether copolymer (PFA), a tetrafluoroethylene-hexafluoropropylene copolymer (FEP), a tetrafluoroethylene-ethylene copolymer (ETFE), polychlorotrifluoroethylene (PCTFE), a chlorotrifluoroethylene-ethylene copolymer (ECTFE), polyvinylidene fluoride (PVDF), polyvinyl fluoride (PVF), a vinylidene fluoride-hexafluoropropylene copolymer (a VDF-HFP copolymer) and a vinylidene fluoride-hexafluoropropylene-tetrafluoroethylene copolymer (a VDF-HFP-TFE copolymer). As the fluororesin, only one fluororesin may be used or a combination of two or more fluororesins may be used.
Among the above-mentioned compounds, PFA and PTFE that have high melting points are preferably used from the viewpoint of the prevention of the melting of the resin that can cause the deterioration in properties, including a compressive permanent strain, during the use of the molded product at a high temperature.
The fluororesin may be one having a functional group. The functional group can be introduced into the fluororesin by, for example, copolymerizing a monomer having the functional group. A matter that a crosslinking site monomer is copolymerized as the monomer having a functional group is advantageous from the viewpoint of the further improvement in the mechanical strength or the like of a crosslinked molded product of the perfluoroelastomer composition. The crosslinking site monomer may be a nitrile group-containing monomer, as in the case in the above-mentioned nitrile group-containing perfluorovinyl ether. An example of the fluororesin having a functional group may include a nitrile group-containing polytetrafluoroethylene that is disclosed in Japanese Patent Laying-open No. 2013-177631.
Alternatively, the fluororesin may be a modified fluororesin, such as “TFM-modified PTFE” (a product manufactured by Dyneon).
The content of the fluororesin (when at least two fluororesins are used, the total content of the fluororesins) in the perfluoroelastomer composition is greater than or equal to 1 part by weight and less than 25 parts by weight, preferably 3 to 24 parts by weight, more preferably 3 to 20 parts by weight, relative to 100 parts by weight of the perfluoroelastomer. A matter that the content is greater than or equal to 1 part by weight is advantageous from the viewpoint of the improvement in the mechanical strength of a crosslinked molded product (e.g., a sealing material) produced from the composition. Furthermore, when the content is less than 25 parts by weight, both of good mechanical strength and good heat resistance (compressive permanent strain properties) can be achieved. If the content of the fluororesin is greater than or equal to 25 parts by weight, the content of the perfluoroelastomer that exerts elasticity is decreased in accordance with the increase in the content of the fluororesin and, as the result, the compressive permanent strain properties are deteriorated.
The fluororesin content of greater than or equal to 1 part by weight and less than 25 parts by weight is a relatively small amount. However, according to the present invention, excellent mechanical strength can be achieved using a crosslinking system based on the below-mentioned specific crosslinking agent.
[c] Crosslinking Agent
The perfluoroelastomer composition according to the present invention contains at least one crosslinking agent selected from the group consisting of a bis(aminophenol) compound represented by general formula (1) above, a bis(aminothiophenol) compound represented by general formula (2) above and a tetraamine compound represented by general formula (3) above. When the perfluoroelastomer having a nitrile group as a crosslinking site is crosslinked with a crosslinking system based on the crosslinking agent, it is possible to impart excellent mechanical strength to a crosslinked molded product, in spite of a fact that the content of the fluororesin is relatively small.
When the fluororesin has a crosslinking site such as a nitrile group, the crosslinking of the fluororesin with the above-mentioned crosslinking agent also proceeds and therefore this crosslinking can contribute to the further improvement in the mechanical strength.
Specific examples of the preferably used crosslinking agent include 2,2-bis(3-amino-4-hydroxyphenyl)hexafluoropropane (BOAP); 4,4′-sulfonylbis(2-aminophenol)[bis(3-amino-4-hydroxyphenyl)sulfone], 3,3′-diaminobenzidine and 3,3′,4,4′-tetraaminobenzophenone. Among these compounds, BOAP is preferably used.
The content of the crosslinking agent (when at least two crosslinking agents are used, the total content of the crosslinking agents) in the perfluoroelastomer composition is preferably an amount that is enough to cause the crosslinking at all of the crosslinking sites in the perfluoroelastomer (in some cases, the crosslinking sites in the fluororesin). It is typical that the content is preferably 0.05 to 5 parts by weight, more preferably 0.1 to 3 parts by weight, still more preferably 0.1 to 1.5 parts by weight, relative to 100 parts by weight of the perfluoroelastomer.
The perfluoroelastomer composition may also contain other crosslinking agent than the crosslinking agents respectively represented by general formula (1) to (3) above or a curing catalyst, such as a tin compound, a phosphorous compound and a nitrogen compound that are crosslinking catalysts for a triazine crosslinking system. The content of the above-mentioned other crosslinking agent or crosslinking catalyst is preferably less than or equal to 50% by weight, more preferably less than or equal to 20% by weight, still more preferably less than or equal to 10% by weight, particularly preferably 0% by weight, relative to 100% by weight of the crosslinking agent represented by formula (1) to (3) above, from the viewpoint of the mechanical strength of a crosslinked molded product.
[d] Other Compounding Agents
For the purpose of improving processability and controlling physical properties, the perfluoroelastomer composition according to the present invention can optionally contain an additive such as an anti-aging agent, an antioxidant agent, a vulcanization accelerator, a processing aid (e.g., stearic acid), a stabilizer, a tackifier, a silane coupling agent, a plasticizer, a flame retardant agent, a mold release agent, a wax and a lubricant. Only one of the additives may be used, or a combination of two or more of the additives may be used.
When it is intended to use the sealing material in a semiconductor manufacturing device, for the purpose of preventing the contamination during the production process or the reduction in semiconductor production efficiency caused by the evaporation, elution or deposition of the additive, it is preferred that the amount of the additive is as small as possible (e.g., less than or equal to 10 parts by weight, preferably less than or equal to 5 parts by weight, more preferably less than or equal to 2 parts by weight, still more preferably less than or equal to 1 part by weight, relative to 100 parts by weight of the perfluoroelastomer), and it is desirable to add no additive.
The perfluoroelastomer composition according to the present invention can optionally contain a filler such as carbon black, silica, alumina, zinc oxide, titanium oxide, clay, talc, diatomaceous earth, barium sulfate, calcium carbonate, magnesium carbonate, calcium oxide, mica, graphite, aluminum hydroxide, aluminum silicate, hydrotalcite, a metal powder, a glass powder or a ceramic powder.
Among these fillers, particularly an inorganic filler can cause the formation of particles, as mentioned above. Therefore, when it is intended to use the sealing material in a semiconductor manufacturing device, it is preferred that the amount of an inorganic filler is as small as possible (e.g., less than or equal to 10 parts by weight, preferably less than or equal to 5 parts by weight, more preferably less than or equal to 2 parts by weight, still more preferably less than or equal to 1 part by weight, relative to 100 parts by weight of the perfluoroelastomer), and it is desirable to add no inorganic filler. The term “an inorganic filler” refers to a filler containing a metal element (e.g., Ba, Ti, Zn, Al, Mg, Ca, Si).
[e] Preparation of Perfluoroelastomer Composition
The perfluoroelastomer composition according to the present invention can be prepared by kneading the perfluoroelastomer, the fluororesin, the crosslinking agent and other optional compounding agents homogeneously. As a kneading machine, any conventionally known one, such as a mixing roll (e.g., an open roll) and a mixer (e.g., a kneader or a Bumbary mixer), can be used. It is possible to knead these compounding agents in one step. Alternatively, it is also possible to knead these compounding agents in several steps in such a manner that firstly some of the compounding agents are kneaded and subsequently the remainders of the compounding agents are kneaded.
As for the kneading of the perfluoroelastomer with the fluororesin, the following methods can be employed: (1) a method in which a powder of the perfluoroelastomer is kneaded with a powder of the fluororesin with a mixing roll; (2) a method in which a powder or pellet of the perfluoroelastomer is melt-kneaded with a powder or pellet of the fluororesin with a mixer; or (3) a method in which the fluororesin is added during the step of preparing the perfluoroelastomer.
An example of the method (3) may include a method in which an aqueous dispersion of the perfluoroelastomer and an aqueous dispersion of the fluororesin both prepared by an emulsion polymerization method are mixed together and then the resultant mixture is co-coagulated to produce a mixture of the perfluoroelastomer and the fluororesin.
<Sealing Material>
A crosslinked molded product such as a sealing material can be produced by the crosslinking and molding (vulcanization molding) of the perfluoroelastomer composition. The crosslinking and molding can be carried out by pre-molding the perfluoroelastomer composition if necessary and then press-molding the preformed product using a mold. The molding temperature is, for example, about 150 to 220° C. The molding may be carried out by feed press molding, injection molding, extrusion molding or the like. If necessary, secondary crosslinking may be carried out at a temperature of about 150 to 280° C.
When the perfluoroelastomer composition contains a fluororesin having a relatively low melting point, such as ETFE, PVDF, PCTFE, ECTFE, a vinylidene fluoride-hexafluoropropylene copolymer (a VDF-HFP copolymer) and a vinylidene fluoride-hexafluoropropylene-tetrafluoroethylene copolymer (a VDF-HFP-TFE copolymer), it is preferred to involve the step of carrying out crosslinking and molding (e.g., press molding) as mentioned above and subsequently irradiating the molded product with an ionizing radiation to cause the crosslinking in the molded product, for the purpose of enabling the sealing material to be used at a temperature equal to or higher than the melting temperature of the fluororesin. In this manner, it is possible to maintain the compressive permanent strain properties of the sealing material at a practically available level. As the ionizing radiation, an electron beam or γ-ray can be used preferably.
The sealing material can be a packing, a gasket or the like. The shape of the sealing material is selected appropriately depending on the intended use thereof A typical example of the shape is an O-ring having an O-shaped cross section. The sealing material according to the present invention can have good heat resistance (compressive permanent strain properties) and mechanical strength while containing no inorganic filler. Therefore, the sealing material can be used particularly suitably as a sealing material for semiconductor manufacturing devices.
EXAMPLES
Hereinbelow, the present invention will be described in more detail by way of Examples and Comparative Examples. However, the invention is not intended to be limited thereto.
Examples 1 to 6
Comparative Examples 1 to 9
A perfluoroelastomer composition was prepared and then a sealing material was produced in accordance with the below-mentioned procedure. First, predetermined amounts of compounding agents were kneaded with an open roll, in which the compounding ratios are shown in Table 1 (wherein the unit for each of the compounding amounts is part(s) by weight). Subsequently, the resultant perfluoroelastomer composition was press-molded under the conditions of 180° C. for 25 minutes (in Comparative Examples 3 to 8, 170° C. for 20 minutes), and was then subjected to secondary crosslinking under the conditions of 280° C. for 6 hours (in Comparative Examples 3 to 5 and 7 to 8, 300° C. for 5 hours; in Comparative Example 6, 200° C. for 4 hours), thereby producing a sealing material (an O-ring).
 [TABLE] 
 [TABLE] 
 [TABLE] 
 [TABLE] 
 [TABLE] 
 [TABLE] 
 [TABLE] 
 [TABLE] 
The details of the compounding agents used in Examples and Comparative Examples are as follows.
[1] FFKM1: a nitrile group-containing perfluoroelastomer [“PFE-131TZ”; manufactured by Dyneon] that is a tetrafluoroethylene/perfluoro(alkyl vinyl ether)/nitrile group-containing perfluoro(alkyl vinyl ether) copolymer.
[2] FFKM2: a mixture of a perfluoroelastomer with a fluororesin [“PFE-133TBZ”; manufactured by Dyneon]. The perfluoroelastomer is a nitrile group-containing perfluoroelastomer that is a tetrafluoroethylene/perfluoro(alkyl vinyl ether)/nitrile group-containing perfluoro(alkyl vinyl ether) copolymer. In Table 1, the content (part by weight) of a perfluoroelastomer contained in FFKM2 is shown in the column “FFKM2”, and the content (part by weight) of a fluororesin contained in FFKM2 is shown in the column “Fluororesin 1”.
[3] FFKM3: “PFR94”; manufactured by Solvay Specialty Polymers.
[4] Fluororesin 2: a polytetrafluoroethylene micropowder [“TF9207Z”; manufactured by Dyneon].
[5] BOAP: 2,2-bis(3-amino-4-hydroxyphenyl)hexafluoropropane [2,2-Bis(3-amino-4-hydroxyphenyl)hexafluoropropane (CAS No.: 83558-87-6); manufactured by Tokyo Chemical Industry Co., Ltd.].
[6] Triazine crosslinking-system catalyst: “PFE300C”; manufactured by Dyneon.
[7] TAIC: Triallyl isocyanurate [“TAIC”; manufactured by Nihon Kasei Co., Ltd.].
[8] Perhexa 25B: 2,5-dimethyl-2,5-di(t-butylperoxy)hexane [“Perhexa 25B”; manufactured by NOF Corporation].
(Evaluation of Sealing Materials)
The crosslinked molded products (sealing materials) produced above were measured and evaluated with respect to the following items. The results are shown in Table 1.
[a] Physical Properties of Sealing Materials Under Ordinary Conditions
A sheet having a thickness of 2 mm was produced in accordance with JIS K6250, and a dumbbell-shaped No. 3 type test piece was punched out from the sheet in accordance with JIS K6251. The test piece was drawn at 500 mm/min, and was then measured with respect to tensile strength, breaking elongation and a 100% modulus. The hardness of the sheet was also measured in accordance with JIS K6253 with a type-A durometer hardness tester. All of these tests were carried out at 25° C.
[b] Compressive Permanent Strains of Sealing Materials
An O-ring having a wire diameter φ of 3.53 was used for the measurement of the compressive permanent strain of each of the sealing materials in accordance with JIS K6262 under the conditions of 260° C., for 72 hours and at a compression ratio of 25%.

File: data/raw/pat/US20230174763A1_desc.txt

Description
TECHNICAL FIELD
The present disclosure relates to an elastomer composition and a seal material made of same.
BACKGROUND ART
Elastomer compositions having various properties are known and used for different purposes. For example, hardness, tensile strength, resistance to compression fracture, compression set, and the like are important in seal materials for obtaining airtightness in mechanical devices.
Patent Document 1 discloses enhancement of resistance to compression fracture by reducing the crosslink density of rubber. Patent Document 2 discloses enhancement of resistance to compression fracture by controlling the molecular weight of rubber.
CITATION LIST
Patent Documents
PATENT DOCUMENT 1: Japanese Unexamined Patent Publication No. 2010-235906
PATENT DOCUMENT 2: International Patent Publication No. WO 2003/074625
SUMMARY OF THE INVENTION
Technical Problem
It is desirable to prevent compression fracture in the seal material. Usually, when the seal material is used, compressibility is limited in order to avoid compression fracture. However, due to design matters, tolerance, expansion during heating, and the like, the compressibility may become larger than expected. In particular, at high temperatures, the coefficient of linear expansion of rubber increases, and the strength decreases, thereby being prone to compression fracture.
When the crosslink density of rubber is reduced to enhance resistance to compression fracture, the compression set decreases. Further, it is known that the resistance to compression fracture is enhanced by controlling the molecular weight of rubber. However, the molecular weight is determined during polymer polymerization. Thus, it is necessary to set conditions and the like of the polymerization for each purpose, which is inferior in terms of versatility.
The present disclosure is intended to achieve properties such as a desirable compression fracture property, desirable compression set, and the like in the elastomer composition and the seal material using same.
Solution to the Problem
The elastomer composition of the present disclosure includes an elastomer, phenol resin in powder form, and silica in powder form. The seal material of the present disclosure is obtained by crosslinking and molding the elastomer composition of the present disclosure. Further, the seal material of the present disclosure is for use in a semiconductor manufacturing device.
Advantages of the Invention
By using the elastomer composition of the present disclosure, an article having excellent resistance to compression fracture and excellent compression set can be manufactured.
DESCRIPTION OF EMBODIMENT
An embodiment of the present disclosure will be described below. The elastomer composition of the present embodiment includes an elastomer, phenol resin in powder form, and silica in powder form. By using the elastomer composition including both phenol resin and silica, an article having excellent resistance to compression fracture and excellent compression set can be manufactured. The article can be, for example, a seal material for imparting airtightness to mechanical devices, particularly a seal material for use in a semiconductor manufacturing device.
The elastomer is desirably a fluorine elastomer and a silicone elastomer. The elastomer may consist of only one of them, or may contain both. The elastomer may further contain other types of elastomer in addition to these elastomers which are main components (50 mass% or more). In order to achieve excellent resistance to compression fracture and excellent compression set, the elastomer desirably contains a fluorine elastomer, more desirably consists of only a fluorine elastomer.
Examples of the fluorine elastomer include, for example, a copolymer (binary FKM) of vinylidene fluoride (VDF) and hexafluoropropylene (HFP), a copolymer (ternary FKM) of vinylidene fluoride (VDF), hexafluoropropylene (HFP), and tetrafluoroethylene (TFE), a copolymer (FEP) of tetrafluoroethylene (TFE) and propylene (Pr), a copolymer of vinylidene fluoride (VDF), propylene (Pr), and tetrafluoroethylene (TFE), a copolymer (ETFE) of ethylene (E) and tetrafluoroethylene (TFE), a copolymer of ethylene (E), tetrafluoroethylene (TFE), and perfluoromethyl vinyl ether (PMVE), a copolymer of vinylidene fluoride (VDF), tetrafluoroethylene (TFE), and perfluoromethyl vinyl ether (PMVE), a copolymer of vinylidene fluoride (VDF) and perfluoromethyl vinyl ether (PMVE), and a copolymer of tetrafluoroethylene (TFE) and perfluoroalkyl ether (PFAE). One kind or two or more kinds of these substances are used in one preferred embodiment.
Of the above-described substances, binary FKM, ternary FKM, FEPM, FFKM, and perfluoropolyether are more preferred.
As a method of crosslinking the fluorine elastomer, polyol crosslinking and peroxide (organic peroxide) crosslinking are known, and either of them can be used.
Polyol crosslinking is better than peroxide crosslinking in terms of the compression set. However, in the case of polyol crosslinking, HF is generated during crosslinking reaction, and for this reason, MgO, Ca(OH)2, and the like need to be added for absorbing HF. As a result, a fluorine elastomer subjected to polyol crosslinking tends to contain a greater amount of metal and generate dust more easily under plasma environment, as compared to a fluorine elastomer subjected to peroxide crosslinking. For this reason, peroxide crosslinking is more suitable for the seal material for use in the semiconductor manufacturing device. Peroxide crosslinking is more suitable also in terms of chemical resistance and steam resistance (tending to be degraded due to the metal oxide). However, polyol crosslinking is not excluded because the fluorine elastomer subjected to polyol crosslinking also produces an improvement in the compression set when phenol resin powder is added to the fluorine elastomer.
Peroxide is a thermal crosslinking agent that crosslinks the rubber component when heated to a predetermined temperature. Specific examples include 1,1-bis(t-butyl peroxy)-3,5,5-trimethylcyclohexane, 2,5-dimethylhexane-2,5-dihydroperoxide, di-t-butyl peroxide, t-butyl cumyl peroxide, dicumyl peroxide, α,α-bis(t-butyl peroxy)-p-diisopropylbenzene, 2,5-dimethyl-2,5-di(t-butylperoxy)hexane, 2,5-dimethyl-2,5-di(t-butylperoxy)-hexyne-3, benzoyl peroxide, t-butyl peroxybenzene, t-butyl peroxymaleic acid, t-butyl peroxy isopropylcarbonate, and t-butyl peroxybenzoate. As peroxide, one kind or two or more kinds of these substances are used in one preferred embodiment. In order to obtain excellent physical properties, 2,5-dimethyl-2,5-di(t-butylperoxy)hexane is used in one more preferred embodiment.
Bisphenols are suitable as a polyol-based crosslinking agent. Specific examples include polyhydroxy aromatic compounds such as 2,2-bis(4-hydroxyphenyl)propane [bisphenol A], 2,2-bis(4-hydroxyphenyl)perfluoropropane [bisphenol AF], bis(4-hydroxyphenyl)sulfone [bisphenol S], bisphenol A-bis(diphenyl phosphate), 4-4′-dihydroxydiphenyl, 4,4′-dihydroxydiphenylmethane, and 2,2-bis(4-hydroxyphenyl)butane. In order to obtain excellent physical properties, bisphenol A, bisphenol AF, and the like are suitable as polyol. These substances may be in the form of alkali metal salt or alkali earth metal salt.
 Examples of the silicone rubber include methyl vinyl silicone rubber, methyl vinyl phenyl silicone rubber, and fluoro silicone rubber. One kind or two or more kinds of these silicone rubbers are used in one preferred embodiment. Crosslinking of the silicone rubber may be performed by using organic peroxide, condensation polymerization, or using a platinum catalyst.
The phenol resin is used suitably in powder form. Specifically, the average particle size is desirably 20 µm or less, more desirably 10 µm or less, yet more desirably 6 µm or less. The average particle size refers to the 50% particle size measured by laser diffraction scattering method.
The phenol resin used in the present embodiment is preferably a phenol resin whose reaction has been completed. For example, a phenol resin, the extract of which after being heated and refluxed in methanol is 10% by mass or less is preferred. Phenol resin having a free phenol content of 500 ppm or less is preferred.
In order to improve the compression set, the amount of the phenol resin blended is preferably 1 part by mass or more, more preferably 3 parts by mass or more, yet more preferably 5 parts by mass or more relative to 100 parts by mass of the rubber component. For the same purpose, the amount of the phenol resin blended is preferably 30 parts by mass or less, more preferably 25 parts by mass or less, yet more preferably 15 parts by mass or less.
The silica is also used preferably in powder form. The silica preferably has a specific surface area measured according to the BET method of 90 m2/g or more. Silica is preferably synthetic amorphous silica, such as dry silica or wet silica, more preferably dry silica, such as hydrophilic dry silica or hydrophobic dry silica, and yet more preferably hydrophobic dry silica.
Silica may be subjected to surface treatment. For example, surface treatment using a silane coupling agent is performed to introduce a methyl group, a dimethyl group, a trimethyl group, and the like.
In order to improve the resistance to compression fracture, the amount of the silica blended is preferably 1 part by mass or more, more preferably 3 parts by mass or more, yet more preferably 5 parts by mass or more relative to 100 parts by mass of the rubber component. For the same purpose, the amount of the silica blended is preferably 30 parts by mass or less, more preferably 25 parts by mass or less, yet more preferably 15 parts by mass or less.
The fluorine-containing elastomer composition forming the seal material of the present embodiment may further contain a hydrogen site protecting agent. The hydrogen site protecting agent is a compound to be bonded to a carbon radical generated as a result of breakage of a carbon-hydrogen bond of the rubber component upon radiation emission during manufacture of the rubber product.
In one preferred embodiment, the hydrogen site protecting agent contains a compound having a perfluoro skeleton having an alkenyl group bonded to the carbon radical of the rubber component in a molecule and/or a compound having a siloxane skeleton having an alkenyl group bonded to the carbon radical of the rubber component in a molecule. Examples of the alkenyl group include a vinyl group, an allyl group, a butenyl group, a pentenyl group, a hexenyl group, and a heptenyl group. Among these alkenyl groups, the vinyl group is preferred.
 Examples of the compound having the perfluoro skeleton having the alkenyl group in the molecule include a compound having a perfluoropolyether structure, and a compound having a perfluoroalkylene structure. Examples of the compound having the siloxane skeleton having the alkenyl group in the molecule include a polymer of methylvinylsiloxane, a polymer of dimethylsiloxane, a copolymer of dimethylsiloxane and methylvinylsiloxane, a copolymer of dimethylsiloxane, methylvinylsiloxane, and methylphenylsiloxane. Other examples include organopolysiloxane containing an alkenyl group in a molecule, such as addition-polymerized liquid silicone rubber. In one preferred embodiment, one kind or two or more kinds of these substances may be used as the hydrogen site protecting agent.
In order to enhance plasma resistance, the content of the hydrogen site protecting agent is preferably 1 part by mass or more, and more preferably 5 parts by mass or more, and preferably 20 parts by mass or less, and more preferably 15 parts by mass or less with respect to 100 parts by mass of the rubber component.
The uncrosslinked fluororubber composition may be prepared using an open rubber mixer, such as an open roll, or a closed rubber mixer, such as a kneader. Among these mixers, the open rubber mixer such as an open roll, in particular, provides excellent processability in kneading.
Processing using a mold, for example, is performed to form an article such as a seal material from the fluororubber composition described above. That is, a cavity of a preheated mold is filled with a predetermined amount of an uncrosslinked fluororubber composition according to the present embodiment, and the mold is clamped. In this state, the mold is held for a predetermined molding time under a predetermined molding temperature and a predetermined molding pressure. While in this period, the uncrosslinked fluororubber composition is formed into the shape of the cavity, and the rubber component is crosslinked by the crosslinking agent and loses the plasticity. The molding may be press molding or injection molding. The molding temperature is, for example, 150° C. or more and 180° C. or less. The molding pressure is, for example, 0.1 MPa or more and 25 MPa or less. The molding time is, for example, 3 minutes or more and 20 minutes or less. Then, the mold is opened, and the molded object is taken out of the mold and is cooled. The rubber product can be obtained in this manner. The molded object taken out of the mold may be subjected to further heat treatment under a heating temperature of 150° C. or more and 250° C. or less for a heating time of 2 hours or more and 24 hours or less.
Also in the case of using silicone rubber, the seal material can be manufactured in the same manner as in the case of using the fluororubber, although detailed conditions and the like are not necessarily the same.
The seal material manufactured in the manner described above can be used for imparting airtightness to mechanical devices. In particular, the seal material can be used under conditions of high temperature and high pressure, and can be effectively used in semiconductor manufacturing devices and the like.
EXAMPLES
The following describes the elastomer composition and the seal material for use in a semiconductor manufacturing device according to the present disclosure with reference to Examples 1 to 7 and Comparative Examples 1 to 15. Formulations and properties are shown in Tables 1 to 3.
Production of Seal Material of Elastomer Composition
Example 1
To 100 parts by mass of FKM (trade name: Tecnoflon P959, manufactured by Solvay) as a fluororubber component, 1.5 parts by mass of an organic peroxide (trade name: PERHEXA 25B, manufactured by NOF Corporation) as a crosslinking agent, 2.5 parts by mass of triallyl isocyanurate (TAIC, manufactured by Mitsubishi Chemical Corporation) as a crosslinking aid, 5 parts by mass of phenol resin powder (trade name: BellPearl R100, manufactured by Air Water Bellpearl Inc.), and 5 parts by mass of silica (trade name: AEROSIL R972, manufactured by NIPPON AEROSIL CO., LTD.) were added. The resultant was kneaded with an open roll. The kneaded compound was press-molded at 160° C. for 10 minutes. Thereafter, secondary crosslinking was performed in a gear oven at 200° C. for 4 hours. The resultant seal material was taken as a seal material of Example 1. The average particle size of BellPearl R100 is 1.5 µm.
Example 2
A seal material of Example 2 was produced in the same manner as in Example 1, except that the amount of phenol resin powder (BellPearl R100) blended and the amount of silica (AEROSIL R972) blended were both 10 parts by mass (relative to 100 parts by mass of the fluororubber; hereinafter, parts of compound ingredients by mass may sometimes be shown without describing that they are values relative to 100 parts by mass of the rubber component).
Example 3
A seal material of Example 3 was produced in the same manner as in Example 1, except that the amount of phenol resin powder (BellPearl R100) blended was 25 parts by mass, and the amount of silica (AEROSIL R972) blended was 5 parts by mass.
Example 4
A seal material of Example 4 was produced in the same manner as in Example 1, except that the amount of phenol resin powder (BellPearl R100) blended was 5 parts by mass, and the amount of silica (AEROSIL R972) blended was 25 parts by mass.
Example 5
A seal material of Example 5 was produced in the same manner as in Example 1, except that the amount of phenol resin powder (BellPearl R100) blended and the amount of silica (AEROSIL R972) blended were both 25 parts by mass.
Example 6
To 100 parts by mass of FKM (trade name: Viton A-50, manufactured by The Chemours Company) as a fluororubber component, 2.5 parts by mass of a crosslinking agent and a catalyst (trade name: Curative V-50, manufactured by The Chemours Company), 3 parts by mass of magnesium oxide (trade name: Kyowamag 150, manufactured by Kyowa Chemical Industry Co., Ltd.) as an acid acceptor, 6 parts by mass of calcium hydroxide (trade name: CALVIT, manufactured by Ohmi Chemical Industry Co., Ltd.) as an acid acceptor, 10 parts by mass of phenol resin powder (BellPearl R100), and 10 parts by mass of silica (AEROSIL R972) were added. The resultant was kneaded with an open roll. The kneaded compound was press-molded at 160° C. for 20 minutes. Thereafter, secondary crosslinking was performed in a gear oven at 250° C. for 24 hours. The resultant seal material was taken as a seal material of Example 6.
Example 7
To 100 parts by mass of VMQ (trade name: KE-961T-U, manufactured by Shin-Etsu Chemical Co., Ltd., VMQ contains 25 parts of silica) as a silicone rubber component, 2 parts by mass of organic peroxide (trade name: C-8, manufactured by Shin-Etsu Chemical Co., Ltd.) as a crosslinking agent and 10 parts by mass of phenol resin powder (BellPearl R100) were added. The resultant was kneaded with an open roll. The kneaded compound was press-molded at 160° C. for 10 minutes. Thereafter, secondary crosslinking was performed in a gear oven at 200° C. for 4 hours. The resultant seal material was taken as a seal material of Example 7.
The content of the silica in VMQ was calculated by taking the weight of the silica as a residue obtained by thermal decomposition of silicone rubber under a nitrogen atmosphere as a content ratio.
Comparative Example 1
A seal material of Comparative Example 1 was produced in the same manner as in Example 1, except that the amount of phenol resin powder (BellPearl R100) blended and the amount of silica (AEROSIL R972) were both 0 parts by mass (i.e., the phenol resin powder and the silica were not added).
Comparative Example 2
A seal material of Comparative Example 2 was produced in the same manner as Comparative Example 1, except that the amount of phenol resin powder (BellPearl R100) blended was 10 parts by mass.
Comparative Example 3
A seal material of Comparative Example 3 was produced in the same manner as in Comparative Example 1, except that the amount of phenol resin powder (BellPearl R100) blended was 25 parts by mass.
Comparative Example 4
A seal material of Comparative Example 4 was produced in the same manner as in Comparative Example 1, except that the amount of phenol resin powder (BellPearl R100) blended was 50 parts by mass.
Comparative Example 5
A seal material of Comparative Example 5 was produced in the same manner as in Comparative Example 2, except that BellPearl R800 (trade name, manufactured by Air Water Bellpearl Inc.) was used as a phenol resin powder in place of BellPearl R100. The average particle size of BellPearl R800 is 22 µm.
Comparative Example 6
A seal material of Comparative Example 6 was produced in the same manner as in Comparative Example 1, except that the amount of silica (AEROSIL R972) blended was 10 parts by mass.
Comparative Example 7
A seal material of Comparative Example 7 was produced in the same manner as in Comparative Example 1, except that the amount of silica (AEROSIL R972) blended was 25 parts by mass.
Comparative Example 8
A seal material of Comparative Example 8 was tried to be produced in the same manner as in Comparative Example 1, except that the amount of silica (AEROSIL R972) blended was 25 parts by mass. However, when about 40 parts by mass of silica were added, roll kneading became impossible, and thus, the product could not be obtained.
Comparative Example 9
A seal material of Comparative Example 9 was produced in the same manner as in Comparative Example 1, except that 25 parts by mass of carbon black (trade name: Thermax N990, manufactured by Cancarb Limited) was further added.
Comparative Example 10
A seal material of Comparative Example 10 was produced in the same manner as in Comparative Example 1, except that 10 parts by mass of carbon black (Thermax N990) and 10 parts by mass of phenol resin powder (BellPearl R100) were further added.
Comparative Example 11
A seal material of Comparative Example 11 was produced in the same manner as in Comparative Example 1, except that 10 parts by mass of carbon black (Thermax N990) and 10 parts by mass of silica (AEROSIL R972) were further added.
Comparative Example 12
A seal material of Comparative Example 12 was produced in the same manner as in Example 6, except that the amount of phenol resin powder (BellPearl R100) blended and the amount of silica (AEROSIL R972) blended were both 0 parts by mass (i.e., the phenol resin powder and the silica were not added).
Comparative Example 13
A seal material of Comparative Example 13 was produced in the same manner as in Comparative Example 12, except that the amount of phenol resin powder (BellPearl R100) blended was 10 parts by mass.
Comparative Example 14
A seal material of Comparative Example 14 was produced in the same manner as in Comparative Example 12, except that the amount of silica (AEROSIL R972) blended was 10 parts by mass.
Comparative Example 15
A seal material of Comparative Example 15 was produced in the same manner as in Example 7, except that the amount of phenol resin powder (BellPearl R100) blended was 0 parts by mass (i.e., the phenol resin powder was not added).
Test Evaluation Method
Hardness
The hardness of the seal material produced was measured as an instantaneous value by means of a type A durometer in accordance with JIS K6253-3.
Tensile Strength, Elongation, 100% Modulus
The tensile strength, elongation, and 100% modulus of the seal material produced were measured using a No. 3 dumbbell-shaped test piece having a thickness of 2 mm based on JIS K6252.
Compression Set
The compression set of the seal material produced was measured based on JIS K6262, using a test piece obtained by cutting an AS-214 O-ring in half. The heating conditions were 150° C. and 72 hours for Example 5 and Comparative Example 15, and 200° C. and 72 hours for other Examples and Comparative Examples. The compressibility ratio was 25%.
Resistance to Compression Fracture
Measurement of resistance to compression fracture for each of the seal materials produced was performed in the same manner as in the measurement of compression set except that the compressibility ratio was 50%, and the heating conditions were 180° C. and 4 hours. The measurement was performed on three test pieces for each seal material, and the number of test pieces with no cracking was recorded.
Test Evaluation Results
 [TABLE] 
Table 1 shows the formulations of the elastomer compositions and test evaluation results for the seal materials of Examples 1 to 5 and Comparative Examples 1 to 11.
In Examples 1 to 5, no compression fracture occurred (the number of test pieces having no compression fracture was three after the test conducted three times). In contrast, in Comparative Examples 1 to 11, at least one test piece had a compression fracture. This demonstrates that the phenol resin and the silica blended together improves the resistance to compression fracture.
Comparative Example 1 does not contain phenol resin and silica. The three test pieces were cracked by the test of the resistance to compression fracture, and had low resistance to compression fracture.
In Comparative Examples 2 to 4 containing only phenol resin, there was a tendency that the resistance to compression fracture is improved by increasing the amount of the phenol resin blended. However, even Comparative Example 4 where the amount blended is 50 parts by mass, cracking occurred in one test out of three. In contrast, in Example 1 where the total amount of the phenol resin and the silica blended was 10 parts by mass, cracking was prevented. As can be seen from above, the resistance to compression fracture cannot be improved enough by simply increasing the amount of phenol resin blended, and the effect is exhibited by using both phenol resin and silica.
In Comparative Examples 6 and 7 containing only silica blended, the resistance to compression fracture was slightly improved as compared with the case (Comparative Example 1) containing neither phenol resin nor silica. However, cracking occurred in two tests out of three, which is not effective enough. Further, it was impossible to produce a seal material in the case where the amount of the silica blended was 50 parts by mass, as in Example 8.
The compression set was 36% in Comparative Example 6, whereas 18% in Example 2. In the Example and the Comparative Example, the amount of silica blended was the same. Thus, it is demonstrated that the compression set is improved by blending phenol resin. A comparison between Comparative Example 7 and Example 4 showed the same. The compression set tends to deteriorate when silica is blended, but the deterioration is reduced by further blending phenol resin.
Comparative Examples 9 to 11 contain carbon black blended. The resistance to compression fracture was slightly improved (compared with Comparative Example 1), but was insufficient. In Comparative Example 10 containing phenol resin blended, the resistance to compression fracture was superior to Comparative Example 9 or 11, but inferior to Examples.
In Comparative Examples 9 to 11, the tensile strength was around 20, which was a desirable value. Also in Examples 1 to 5, the tensile strength was 20 or more. In other words, in the case of blending, as a filler, both phenol resin and silica, the same effect of the tensile strength as the case of blending, as a commonly used filler, carbon black is obtained. Accordingly, the resistance to compression fracture can be improved without deteriorating tensile strength.
Comparative Example 5 is only different from Example 2 in the average particle size of the phenol resin. The average particle size of the phenol resin was about 1.5 µm in Example 2, and was about 22 µm in Comparative Example 5. In Comparative Example 5, the test piece was broken in the test of the compression set and cracked in all three tests of the resistance to compression fracture. This means that there is a desired range for the average particle size of the phenol resin.
Although not shown in Table 1 as an Example, the improvement in the resistance to compression fracture was demonstrated also in the case of using phenol resin powder (trade name: BellPearl R200, manufactured by AIR WATER BELLPEARL INC) with an average particle size of about 5.8 µm. 
 [TABLE] 
Table 2 shows the formulations of the elastomer compositions and test evaluation results for the seal materials of Example 6 and Comparative Examples 12 to 14. Example 6 and Comparative Examples 12 to 14 use fluororubber of polyol crosslinking.
In Example 6 containing both the phenol resin and the silica blended, no cracking occurred in the test of resistance to compression fracture. In contract, in Comparative Examples 12 to 14 containing one or both of the phenol resin and the silica blended, cracking occurred.
As can be seen from the results of the Example and the Comparative Examples, the resistance to compression fracture improves by blending both phenol resin and silica even in the case of using fluororubber of polyol crosslinking. 
 [TABLE] 
Table 3 shows the formulations of the elastomer compositions and test evaluation results for the seal materials of Example 7 and Comparative Example 15. Example 7 and Comparative Example 15 use silicone rubber. Although not directly shown in Table 3, silicone rubber used contained silica. That is, Example 7 and Comparative Example 15 both contain silica, and are different from each other in the phenol resin contained or not contained.
In Example 7, no cracking occurred in the test of resistance to compression fracture. In contrast, in Comparative Example 15, cracking occurred in one test out of three. As can be seen from above, the resistance to compression fracture improves by blending both phenol resin and silica even in the case of using silicone rubber.
INDUSTRIAL APPLICABILITY
The elastomer composition and the seal material according to the present disclosure have excellent properties such as a compression fracture property and compression set, and are thus useful for the use under conditions in which these properties are strictly required. Further, the elastomer composition according to the present disclosure has excellent properties such as a compression fracture property and compression set, and thus is useful for the use by molding into a hose, a tube, a transport pad, and a transport roller.
