Repository: 3recon/gasket_anal

# 반도체 공정용 불소고무 가스켓 배합비–물성 예측 (GP + 베이지안 최적화)

공개 특허의 실시예·비교예 표에서 FFKM·FKM 가스켓의 원재료·부재료 배합비(phr)와 물성을 추출하고,
가우시안 프로세스(GP) 회귀 모델의 하이퍼파라미터를 베이지안 최적화(BO)로 탐색해 물성 예측 모델을 만든 프로젝트입니다.

## 산출물

| 파일 | 내용 |
|---|---|
| `가스켓_배합-물성_데이터_및_GP모델.xlsx` | 원자료(412행), 모델링 데이터(333행), 출처, 통계, 하이퍼파라미터 실험 전체 기록(525회), 최적 모델, 예측값, BO 제안 배합 |
| `가스켓_GP_BO_분석보고서.docx` | 데이터 수집·정제, GP/BO 방법론, 하이퍼파라미터 설정과 분석 과정 상세 보고서 |
| `가스켓_GP_BO_발표자료.pptx` | 요약 발표자료 |

## 데이터

- 출처: Google Patents 공개 전문 40건(Daikin, DuPont/Chemours, 3M, Greene Tweed, Nichias, Valqua, Mitsubishi Cable, 국내 특허 등)
- 수집 412행 → 정제 규칙 8단계 적용 → 모델링 333행(33개 특허, FFKM 243 / FKM 90)
- 모든 수치는 특허 원문 표에서 전사(추정·합성 데이터 없음). 단위는 phr(고무 100 기준), MPa로 통일

File: data/raw/pat/US20230365800A1_desc.txt (part 1 of 2)

Description
CROSS-REFERENCE TO RELATED APPLICATIONS
This application is the United States national phase of International Application No. PCT/JP2021/033156 filed Sep. 9, 2021, and claims priority to Japanese Patent Application No. 2020-162299 filed Sep. 28, 2020, the disclosures of which are hereby incorporated by reference in their entireties.
BACKGROUND OF THE INVENTION
Field of the Invention
One embodiment of the present invention relates to an elastomer composition, a sealing material, or a method for producing a sealing material.
Description of Related Art
Conventionally, a sealing material has been widely used in various applications, and among these applications, a sealing material used in, for example, a semiconductor manufacturing apparatus is exemplified as an application of the sealing material applying the most load to the sealing material.
For such a sealing material, a crosslinkable fluoroelastomer such as a fluoroelastomer (FKM) or a perfluoroelastomer (FFKM) is used because a sealing material excellent in plasma resistance and radical resistance can be obtained.
For example, Patent Literature 1: JP 4628814 B2 discloses a sealing material containing a predetermined amount of FFKM and FKM.
The above-described sealing material made of a crosslinkable fluoroelastomer is usually used as a sealing material by molding and crosslinking an elastomer composition that is obtained by blending additives such as a crosslinking agent and a crosslinking aid into the crosslinkable fluoroelastomer.
SUMMARY OF THE INVENTION
Technical Problem
As described above, when an additive is blended in a crosslinkable fluoroelastomer to form an elastomer composition, the components in the elastomer composition need to be uniformly mixed in order to produce a sealing material exhibiting desired physical properties from the elastomer composition.
However, when a conventional crosslinkable fluoroelastomer is used, particularly when a liquid or oily component is used, it takes a long time to produce such a uniform elastomer composition, and there is room for improvement in this respect.
When a sealing material is formed from the produced elastomer composition with high productivity, the elastomer composition is usually formed into a sheet by a sheeting step. This sheeting step is usually performed by passing through an elastomer composition between rolls. In the case of using a conventional elastomer composition, since the elastomer composition is not caught between the rolls or is not well wound around the rolls, it is not easy to form a sheet (the sheeting property is poor). Thus, conventional elastomer compositions have room for improvement in terms of moldability.
One embodiment of the present invention provides an elastomer composition which can be made into a uniform elastomer composition in a short time and is excellent in moldability.
Solution to Problem
As a result of intensive studies to solve the above problems, the present inventor has found that the above problems can be solved according to the following example configuration, and has completed the present invention.
An example configuration of the present invention is as follows.
[1] An elastomer composition including:
a crosslinkable fluoroelastomer (A1) that is other than a perfluoroelastomer and has a fluorine content of 69% by mass or more; and 
a crosslinkable fluoroelastomer (A2) that is other than a perfluoroelastomer and has a fluorine content in a range of 66 to 68% by mass. 
[2] The elastomer composition according to [1], in which the fluoroelastomers (A1) and (A2) are peroxide-crosslinkable fluoroelastomers.
[3] The elastomer composition according to [1] or [2], including at least one ethylenically unsaturated bond-containing compound (B) selected from compounds having a perfluoro skeleton having an ethylenically unsaturated bond and compounds having a siloxane skeleton having an ethylenically unsaturated bond.
[4] The elastomer composition according to any one of [1] to [3], including a crosslinking agent.
[5] The elastomer composition according to any one of [1] to [4], in which a content of a filler is 5 parts by mass or less based on 100 parts by mass of a total of the fluoroelastomers (A1) and (A2).
[6] A sealing material obtained from the elastomer composition according to any one of [1] to [5].
[7] A method for producing a sealing material, including a step of irradiating the elastomer composition according to any one of [1] to [5] with radiation.
Advantageous Effects of Invention
According to one embodiment of the present invention, it is possible to provide an elastomer composition which can be made into a uniform elastomer composition in a short time and is excellent in moldability, particularly, sheeting property.
In addition, according to one embodiment of the present invention, by using the elastomer composition, it is possible to obtain a sealing material excellent in hardness, tensile strength, elongation at break, and tensile stress at 100% elongation (100% Mo) in a well-balanced manner, and further, according to one embodiment of the present invention, it is possible to obtain a sealing material excellent in plasma resistance (radical resistance), crack resistance, and compression set.
DESCRIPTION OF THE INVENTION
<<Elastomer Composition>>
The elastomer composition according to one embodiment of the present invention (hereinafter, also referred to as the “present composition”) includes a crosslinkable fluoroelastomer (A1) that is other than a perfluoroelastomer and has a fluorine content of 69% by mass or more and a crosslinkable fluoroelastomer (A2) that is other than a perfluoroelastomer and has a fluorine content in a range of 66 to 68% by mass.
In the present invention, “elastomer” and “rubber” have the same meaning, and are not particularly distinguished from each other.
<Crosslinkable Fluoroelastomer (A1) and Crosslinkable Fluoroelastomer (A2)>
The crosslinkable fluoroelastomer (A1) is not particularly limited as long as it is a crosslinkable fluoroelastomer that is other than a perfluoroelastomer and has a fluorine content of 69% by mass or more, and the crosslinkable fluoroelastomer (A2) is not particularly limited as long as it is a crosslinkable fluoroelastomer that is other than a perfluoroelastomer and has a fluorine content in a range of 66 to 68% by mass.
As long as each fluorine content of the crosslinkable fluoroelastomer (A1) and the crosslinkable fluoroelastomer (A2) is in the above range, the kinds of constituent units constituting these elastomers may be the same or different.
The fluoroelastomer (A1) contained in the present composition may be one kind or two or more kinds. The fluoroelastomer (A2) contained in the present composition may be one kind or two or more kinds.
Hereinafter, the crosslinkable fluoroelastomer (A1) and the crosslinkable fluoroelastomer (A2) are also collectively referred to as a crosslinkable fluoroelastomer (A).
The crosslinkable fluoroelastomer (A) is also referred to as unvulcanized fluororubber, and examples of the crosslinking type include a peroxide crosslinking type, a polyol crosslinking type, an amine crosslinking type, and a radiation crosslinking type. Among them, the fluoroelastomer is preferably a peroxide-crosslinkable fluoroelastomer from the viewpoint that, for example, it is not necessary to use an acid acceptor that may be a generation source of particles, for example, in a plasma atmosphere, and thus there is no risk of generating particles during use of the obtained sealing material.
Specific examples of the crosslinkable fluoroelastomer (A) include a fluoroelastomer (FKM) and a fluorine thermoplastic elastomer (for example, an elastomer containing at least one elastomeric polymer chain segment and at least one non-elastomeric polymer chain segment, at least one of which is a fluorine-containing polymer chain segment).
As the crosslinkable fluoroelastomer (A), an elastomer capable of providing a sealing material exhibiting resistance to plasma (plasma etching treatment) used in various semiconductor dry processes is preferable, and FKM is more preferable because of relatively good plasma resistance and excellent sealability. In addition, FKM is also preferable from the viewpoints of, for example, being inexpensive and versatile.
As the crosslinkable fluoroelastomer (A), one synthesized by a conventionally known method may be used, or a commercially available product may be used. Examples of the commercially available product include “DAI-EL” manufactured by DAIKIN INDUSTRIES, LTD., “VITON” manufactured by The Chemours Company, “Dyneon” manufactured by 3M Company, and “Tecnoflon” manufactured by Solvay.
The fluorine content of the crosslinkable fluoroelastomer (A1) is 69% by mass or more, preferably 70% by mass or more, and preferably 73% by mass or less, more preferably 71% by mass or less, and the fluorine content of the crosslinkable fluoroelastomer (A2) is 66 to 68% by mass.
By using at least two crosslinkable fluoroelastomers having a fluorine content in the above range, a uniform elastomer composition can be made in a short time, an elastomer composition excellent in moldability can be easily obtained, and a sealing material excellent in hardness, tensile strength, elongation at break, and 100% Mo in a well-balanced manner can be easily obtained.
The fluorine content can be measured and calculated by, for example, elemental analysis of fluorine using, for example, 19F-NMR, or 1H-NMR or mass spectrometry (MS spectrum method).
The fluorine content in the present invention is a value obtained by rounding to the nearest Integer.
The Mooney viscosity of the crosslinkable fluoroelastomer (A) is preferably 10 or more, more preferably 15 or more, still more preferably 20 or more, and preferably 140 or less, more preferably 100 or less, still more preferably 80 or less, particularly preferably 60 or less.
When the Mooney viscosity of the crosslinkable fluoroelastomer (A) is in the above range, an elastomer composition excellent in moldability, particularly, sheeting property can be easily obtained.
In the present specification, the Mooney viscosity refers to a Mooney viscosity (ML 1+10) at 121° C. measured in accordance with ASTM D 1646.
As one aspect of the crosslinkable fluoroelastomer (A1), it is preferable to use a crosslinkable fluoroelastomer (A1-1) having a Mooney viscosity preferably in a range of 40 to 140, more preferably 40 to 100, and still more preferably 40 to 60, and a crosslinkable fluoroelastomer (A1-2) having a Mooney viscosity preferably in a range of 10 or more and less than 40, and more preferably 10 to 30.
The use of the crosslinkable fluoroelastomers (A1-1) and (A1-2) is preferable because the normal physical properties of the resulting sealing material such as hardness, tensile strength, elongation at break, and 100% Mo and the physical properties of the elastomer composition such as moldability, particularly sheeting property are more excellent in a well-balanced manner.
When the crosslinkable fluoroelastomers (A1-1) and (A1-2) are used as the crosslinkable fluoroelastomer (A1), the content of the crosslinkable fluoroelastomer (A1-1) is preferably 20 to 80% by mass based on 100% by mass of the total of the crosslinkable fluoroelastomers (A1-1) and (A1-2).
The content of the crosslinkable fluoroelastomer (A1-1) is preferably in the above range because the normal physical properties of the resulting sealing material such as hardness, tensile strength, elongation at break, and 100% Mo and the physical properties of the elastomer composition such as moldability, particularly sheeting property are more excellent in a well-balanced manner.
The content of the crosslinkable fluoroelastomer (A1) in the solid content of the present composition is preferably 40% by mass or more, more preferably 50% by mass or more, and preferably 95% by mass or less, more preferably 85% by mass or less.
When the content of the crosslinkable fluoroelastomer (A1) is in the above range, a sealing material excellent in plasma resistance and chemical resistance such as resistance to chemicals can be easily obtained.
In the present specification, the solid content refers to a component other than a solvent.
The content of the crosslinkable fluoroelastomer (A2) in the solid content of the present composition is preferably 2% by mass or more, more preferably 5% by mass or more, and preferably 50% by mass or less, more preferably 40% by mass or less.
When the content of the crosslinkable fluoroelastomer (A2) is in the above range, a sealing material excellent in moldability and chemical resistance in a well-balanced manner can be easily obtained.
The content of the crosslinkable fluoroelastomer (A1) is preferably 60% by mass or more, more preferably 65% by mass or more, and preferably 95% by mass or less, more preferably 90% by mass or less based on the total content of the crosslinkable fluoroelastomers (A1) and (A2) in the present composition.
When the mass ratio of the contents of the crosslinkable fluoroelastomers (A1) and (A2) is in the above range, a sealing material excellent in moldability and chemical resistance in a well-balanced manner can be easily obtained.
[FKM]
The FKM is not particularly limited, but examples thereof include polymers containing a hydrogen atom (carbon-hydrogen bond) in the polymer main chain, and specifically, it is preferable to contain a constituent unit derived from vinylidene fluoride.
The FKM is not particularly limited, but specific examples thereof include a vinylidene fluoride-hexafluoropropylene polymer; a vinylidene fluoride-hexafluoropropylene-tetrafluoroethylene polymer; a vinylidene fluoride-propylene-tetrafluoroethylene polymer; an ethylene-tetrafluoroethylene-perfluoroalkyl vinyl ether polymer; and a vinylidene fluoride-tetrafluoroethylene-perfluoroalkyl vinyl ether polymer.
Preferred example of the perfluoroalkyl vinyl ether is perfluoromethyl vinyl ether.
Among them, a ternary polymer is preferable, and a vinylidene fluoride-hexafluoropropylene-tetrafluoroethylene polymer is more preferable from the viewpoint of, for example, being excellent in, for example, plasma resistance, heat resistance, and resistance to chemicals.
The peroxide-crosslinkable fluoroelastomer preferably has a functional group such as an iodine group, a bromine group, a cyano group, a peroxy group, or an unsaturated group, and more preferably has an iodine group or a bromine group from the viewpoint of ease of introduction of the functional group.
The fluoroelastomer having an iodine group and/or a bromine group can be obtained, for example, by using one or more kinds of saturated or unsaturated iodine-containing and/or bromine-containing compound(s) at the time of synthesis of the elastomer.
Examples of the iodine-containing and/or bromine-containing compound include compounds represented by the following formula (1) or (2).
By using the compound represented by the following formula (1), a fluoroelastomer having an iodine group and/or a bromine group in a side chain can be synthesized, and by using the compound represented by the following formula (2), a fluoroelastomer having an iodine group and/or a bromine group at a terminal can be synthesized.
CY1 2═CY2RfX  (1)
wherein Y1 and Y2 are each independently a fluorine atom, a hydrogen atom, or a methyl group, Rf is a linear or branched fluorine-containing alkylene group in which some or all of the hydrogen atoms are substituted with a fluorine atom, or a group containing an ether bond in a part of the fluorine-containing alkylene group, and X is an iodine atom or a bromine atom.
Specific examples of the compound represented by the formula (1) include the compounds described in WO 2009/119409 A.
InBrmR  (2)
wherein R is a fluorohydrocarbon group having 1 to 12 carbon atoms, subscripts n and m are each independently an integer of 0 to 2, and n+m is 1 or 2.
Specific examples of the compound represented by the formula (2) include compounds described in JP 2002-97329 A and JP 2008-56739 A.
<Ethylenically Unsaturated Bond-Containing Compound (B)>
In the present composition, it is preferable to use the ethylenically unsaturated bond-containing compound (B) from the viewpoint of, for example, being capable of easily obtaining a non-adhesive sealing material having excellent plasma resistance.
The compound (B) is at least one compound selected from compounds (B1) having a perfluoro skeleton having an ethylenically unsaturated bond and compounds (B2) having a siloxane skeleton having an ethylenically unsaturated bond. Of these, the compound (B) preferably contains the compound (B1) from the viewpoint of, for example, being capable of easily obtaining a sealing material having more excellent plasma resistance.
Examples of the ethylenically unsaturated bond include alkenyl groups having 2 to 8 carbon atoms such as a vinyl group, a methylvinyl group, an allyl group, a propenyl group, an isopropenyl group, a butenyl group, a pentenyl group, a hexenyl group, and a heptenyl group, a vinylphenyl group, a (meth)acryloyl group, an allyloxy group, a styryl group, and a propargyl group. Among them, the ethylenically unsaturated bond is preferably an alkenyl group, more preferably an alkenyl group having 2 to 4 carbon atoms, and particularly preferably a vinyl group.
The compound (B) may have two or more kinds of ethylenically unsaturated bonds.
As the compound (B), a compound synthesized by a conventionally known method may be used, or a commercially available product may be used. The commercially available product is, for example, “SIFEL” (manufactured by Shin-Etsu Chemical Co., Ltd.).
Examples of the commercially available product containing the compound (B) include commercially available products of one-component type and commercially available products of two-component type, and any of these may be used. Examples of the commercially available product containing the compound (B) include products in a liquid form, a paste form, an oil form, and a millable form, but any of these may be used.
When a commercially available product is used as the compound (B), the commercially available product may contain additives such as a reactive organosilicon compound having two or more hydrosilyl groups in the molecule (for example, an organosilicon compound described in, for example, JP 2003-183402 A or JP H11-116684 A), a catalyst (for example, a catalyst described in, for example, JP 2003-183402 A or JP H11-116684 A), and a filler (for example, silica), and as the compound (B), one containing these additives may be used.
When the present composition includes the compound (B), the content of the compound (B) in the present composition is preferably 0.5 parts by mass or more, more preferably 1 part by mass or more, and preferably 50 parts by mass or less, more preferably 25 parts by mass or less, still more preferably 10 parts by mass or less based on 100 parts by mass of the crosslinkable fluoroelastomer (A) from the viewpoints that, for example, a uniform elastomer composition can be made in a shorter time, and a sealing material having more excellent plasma resistance can be easily obtained.
When the present composition includes the compound (B) and the following crosslinking agent, the mass ratio of the content of the compound (B) to the content of the crosslinking agent in the present composition (the content of the compound (B)/the content of the crosslinking agent) is preferably 1 or more, more preferably 2 or more, and preferably 20 or less, more preferably or less, from the viewpoint that, for example, a sealing material having more excellent plasma resistance can be easily obtained.
[Compound (B1)]
The compound (B1) is a compound other than the crosslinkable fluoroelastomer (A).
Examples of the compound (B1) include compounds having a perfluoropolyether structure having an ethylenically unsaturated bond and compounds having a perfluoroalkylene structure having an ethylenically unsaturated bond, and among these compounds, compounds having a perfluoropolyether structure having an ethylenically unsaturated bond (hereinafter, also referred to as “compounds (B1-1)”) are preferable.
When the present composition contains the compound (B1), the compound (B1) contained in the present composition may be one kind or two or more kinds.
Compound (B1-1)
The compound (B1-1) is preferably a perfluoropolyether having two or more ethylenically unsaturated bonds in one molecule.
Preferred examples of the compound (B1-1) include compounds described in JP 2003-183402 A, JP H11-116684 A, JP H11-116685 A, and JP 2015-67737 A.
Examples of the compound (B1-1) include compounds represented by the following formula (1).
Z1—(X)p—(Rf-Q)a-Rf—(X)p—Z2  (1)
X is independently —CH2—, —CH2O—, —CH2OCH2—, *—Si(R2)2-Ph- (wherein Ph: phenylene group), *—Y—NR1SO2— or *—Y—NR1—CO— (wherein Y is —CH2— or *—Si(R2)2-Ph-, and the moiety is bonded to Z1 or Z2).
Rf is a divalent perfluoropolyether group (divalent perfluorooxyalkylene group).
The subscript p is independently 0 or 1. The subscript a is an integer of 0 or more, preferably an integer of 0 to 10, and more preferably an integer of 0 to 6.
Q is a group represented by the following formula (2), (3), or (4).
R2 is a substituted or unsubstituted monovalent hydrocarbon group having 1 to 10 carbon atoms, particularly 1 to 8 carbon atoms, and examples thereof include alkyl groups such as a methyl group, an ethyl group, a propyl group, an isopropyl group, a butyl group, an isobutyl group, a t-butyl group, a pentyl group, a hexyl group, an octyl group, and a decyl group; cycloalkyl groups such as a cyclopentyl group, a cyclohexyl group, and a cycloheptyl group; alkenyl groups such as a vinyl group, an allyl group, a propenyl group, an isopropenyl group, a butenyl group, and a hexenyl group; aryl groups such as a phenyl group, a tolyl group, a xylyl group, and a naphthyl group; aralkyl groups such as a benzyl group, a phenylethyl group, and a phenylpropyl group; and substituted forms of these groups in which some or all of the hydrogen atoms are substituted with, for example, a halogen atom (for example, a chloromethyl group, chloropropyl group, a bromoethyl group, and fluorine-substituted alkyl groups such as a 3,3,3-trifluoropropyl group and a 6,6,6,5,5,4,4,3,3-nonafluorohexyl group).
R1 is a hydrogen atom or a substituted or unsubstituted monovalent hydrocarbon group having 1 to 10 carbon atoms, particularly 1 to 8 carbon atoms which is the same as the group exemplified for R2, and examples of R1 include a hydrogen atom and groups which are the same as groups for R2, and specifically include alkyl groups such as a methyl group, an ethyl group, a propyl group, and an isopropyl group; cycloalkyl groups such as a cyclohexyl group; alkenyl groups such as a vinyl group and an allyl group, aryl groups such as a phenyl group and a tolyl group; and substituted forms of these groups in which some of the hydrogen atoms are substituted with, for example, a halogen atom (for example, a chloromethyl group, a chloropropyl group, and fluorine-substituted alkyl groups such as a 3,3,3-trifluoropropyl group and a 6,6,6,5,5,4,4,3,3-nonafluorohexyl group).
Z1 and Z2 are each independently an ethylenically unsaturated bond-containing group, and may be —Si(ethylenically unsaturated bond-containing group)(R′)2.
The ethylenically unsaturated bond-containing group is preferably a monovalent alkenyl group, more preferably a monovalent alkenyl group having 2 to 4 carbon atoms, and particularly preferably a monovalent vinyl group.
R′ is independently a substituted or unsubstituted monovalent hydrocarbon group, and specific examples thereof include alkyl groups such as a methyl group, an ethyl group, a n-propyl group, an i-propyl group, a n-butyl group, an i-butyl group, a t-butyl group, a pentyl group, and a hexyl group; aryl groups such as a phenyl group, a tolyl group, and a xylyl group; and halogenated alkyl groups such as a 3-chloropropyl group and a 3,3,3-trifluoropropyl group. Among these, an alkyl group having 1 to 5 carbon atoms is preferable.
In Formulae (2) to (4), X, p and R1 are as defined for X, p and R1 in the formula (1). R3 and R4 are each independently a substituted or unsubstituted divalent hydrocarbon group in which one or more atoms selected from an oxygen atom, a nitrogen atom, a silicon atom, and a sulfur atom may be interposed between the bonding, and R3 in Formula (2) and R4 in Formula (3) may each independently be a group represented by the following formula (5) or (6).
In Formulae (5) and (6), R5 is a substituted or unsubstituted monovalent hydrocarbon group, and R6 is a group containing one or more atoms selected from a carbon atom, an oxygen atom, a nitrogen atom, a silicon atom, and a sulfur atom.
R3 and R4 are not particularly limited as long as they are substituted or unsubstituted divalent hydrocarbon groups, but divalent hydrocarbon groups having 1 to 20 carbon atoms, particularly 2 to 12 carbon atoms are suitable, and specific examples thereof include alkylene groups such as a methylene group, an ethylene group, a propylene group, a methylethylene group, a butylene group, and a hexamethylene group; cycloalkylene groups such as a cyclohexylene group; arylene groups such as a phenylene group, a tolylene group, a xylylene group, a naphthylene group, and a biphenylene group; substituted forms of these groups in which some of the hydrogen atoms are substituted with, for example, a halogen atom; and combinations of these substituted or unsubstituted alkylene groups and/or arylene groups.
Preferably, —(X)p—(Rf-Q)a-Rf—(X)p— is —(O—R7)n— [wherein R7 represents a perfluoroalkanediyl group, subscript n represents an integer of 2 or more, and plural R7 groups may be the same or different from each other].
Examples of the perfluoroalkanediyl group represented by R7 include groups represented by CmF2m (wherein subscript m is an integer of 2 or more), and the perfluoroalkanediyl group may be linear or branched. The number of carbon atoms of the perfluoroalkanediyl group (that is, subscript m) is, for example, 1 to 10, preferably 2 to 6, more preferably 2 to 4, and particularly preferably 2 to 3.
The subscript n may be 2 or more, and is, for example, 10 or more, preferably 40 or more, and more preferably 70 or more. Also, subscript n is, for example, 300 or less, preferably 200 or less, and more preferably 150 or less.
Also, —(O—R7)n— may be a group which is the same as the following Rf.
The compound represented by the formula (1) is preferably a compound represented by the following formula (1-1).
CH2═CH—(X)p—(Rf-Q)a-Rf—(X)p—CH═CH2  (1-1)
[The definition of each symbol in Formula (1-1) is the same as the definition of each symbol in Formula (1).]
The compound represented by the formula (1-1) is preferably a compound in which subscript a is 0, and in this case, the compound is represented by the following formula (1-1).
CH2═CH—(X)p—Rf—(X)p—CH═CH2  (1-1-1)
[The definition of each symbol in Formula (1-1-1) is the same as the definition of each symbol in Formula (1).]
Specific examples of the Rf include the following groups.
—[CF(Z)OCF2]p—(CF2)r—[CF2OCF(Z)]q—
(wherein Z is a fluorine atom or —CF3, and subscripts p, q, and r are integers satisfying p≥1, q≥1, 2≤p+q≤200, preferably 2≤p+q≤110, and 0≤r≤6),
—CF2CF2OCF2—(CF(CF3)OCF2)s—(CF2)r—(CF2OCF(CF3))t—CF2OCF2CF2—
(wherein subscripts r, s, and t are integers satisfying 0≤r≤6, s≥0, t≥0, 0≤s+t≤200, and preferably 2≤s+t≤110),
—CF(Z)—(OCF(Z)CF2)u—(OCF2)v—OCF(Z)—
(wherein Z is a fluorine atom or —CF3, and subscripts u and v are integers satisfying 1≤u≤100 and 1≤v≤50),
—CF2CF2—[OCF2CF2CF2]w—OCF2CF2—
(wherein subscript w is an integer satisfying 1 w 100)
[Compound (B2)]
The compound (B2) is preferably a polysiloxane having two or more ethylenically unsaturated bonds in one molecule, and is preferably an organopolysiloxane having two or more ethylenically unsaturated bonds in one molecule and having an organic group bonded to its silicon atom. The bonding site of the ethylenically unsaturated bond is not particularly limited.
When the present composition contains the compound (B2), the compound (B2) contained in the present composition may be one kind or two or more kinds.
Examples of the organic group bonded to the silicon atom include the ethylenically unsaturated bond, a linear alkyl group, a branched alkyl group, a cyclic alkyl group, an aryl group, an aralkyl group, and a halogenated alkyl group.
Examples of the linear alkyl group include groups having 1 to 20 carbon atoms, preferably 1 to 6 carbon atoms, such as a methyl group, an ethyl group, a propyl group, a hexyl group, an octyl group, and a decyl group.
Examples of the branched alkyl group include groups having 1 to 20 carbon atoms, preferably 1 to 6 carbon atoms, such as an isopropyl group, an isobutyl group, a t-butyl group, and a 2-ethylhexyl group.
Examples of the cyclic alkyl group include groups having 3 to 20 carbon atoms such as a cyclopentyl group and a cyclohexyl group.
Examples of the aryl group include groups having 6 to 20 carbon atoms such as a phenyl group and a tolyl group.
Examples of the aralkyl group include groups having 7 to carbon atoms such as a benzyl group, a 2-phenylethyl group, and a 2-methyl-2-phenylethyl group.
Examples of the halogenated alkyl group include groups having 1 to 20 carbon atoms, preferably 1 to 6 carbon atoms, such as a 3,3,3-trifluoropropyl group, a 2-(nonafluorobutyl)ethyl group, and a 2-(heptadecafluorooctyl)ethyl group.
As the organic group bonded to the silicon atom, a linear alkyl group, an alkenyl group, and an aryl group are preferable, a linear alkyl group that has 1 to 6 carbon atoms, an alkenyl group, and an aryl group are more preferable, and a methyl group, a vinyl group, and a phenyl group are particularly preferable.
The molecular structure of the compound (B2) is not particularly limited, and examples thereof include linear, branched, partially branched linear, and dendritic (dendrimer-like) and preferred structure being linear and partially branched linear. The compound (B2) may be a single polymer having such a molecular structure, a copolymer having such a molecular structure, or a mixture of two or more of these polymers.
Examples of the compound (B2) include dimethylpolysiloxane capped at both molecular chain terminals with dimethylvinylsiloxy groups, dimethylpolysiloxane capped at both molecular chain terminals with methylphenylvinylsiloxy groups, dimethylsiloxane-methylphenylsiloxane copolymers capped at both molecular chain terminals with dimethylvinylsiloxy groups, dimethylsiloxane-methylvinylsiloxane copolymers capped at both molecular chain terminals with dimethylvinylsiloxy groups, dimethylsiloxane-methylvinylsiloxane copolymers capped at both molecular chain terminals with silanol groups, dimethylsiloxane-methylvinylsiloxane-methylphenylsiloxane copolymers capped at both molecular chain terminals with silanol groups, dimethylsiloxane-methylvinylsiloxane copolymers capped at both molecular chain terminals with trimethylsiloxy groups, methyl(3,3,3-trifluoropropyl)polysiloxane capped at both molecular chain terminals with dimethylvinylsiloxy groups, organosiloxane copolymers including a siloxane unit represented by Formula: (CH3)3SiO1/2, a siloxane unit represented by Formula: (CH3)2(CH2═CH)SiO1/2, a siloxane unit represented by Formula: CH3SiO3/2, and a siloxane unit represented by Formula: (CH3)2SiO2/2, and compounds represented by the following formula (7).
In Formula (7), R1 is each independently an unsubstituted or substituted monovalent hydrocarbon group, R2 is independently an alkyl group, an alkoxyalkyl group, an alkenyl group, or an acyl group, subscript b is an integer of 2 to 100, and subscript a is an integer of 1 to 3, provided that at least two of R1 and R2 in Formula (7) contain the ethylenically unsaturated bond.
In Formula (7), R1 is each independently an unsubstituted or substituted monovalent hydrocarbon group having preferably 1 to 10 carbon atoms, and examples thereof include groups which are the same as the groups exemplified for the organic group bonded to the silicon atom. Among them, a monovalent hydrocarbon group having 1 to 6 carbon atoms is preferable, and an alkenyl group, an aryl group, and an alkyl group having 1 to 3 carbon atoms are more preferable.
Examples of the alkyl group and alkenyl group in R2 in Formula (7) include a linear alkyl group, a branched alkyl group, a cyclic alkyl group, and an alkenyl group which are the same as the groups exemplified for the organic group bonded to the silicon atom.
Examples of the alkoxyalkyl group in R2 in Formula (7) include groups having 2 to 10 carbon atoms such as a methoxyethyl group and a methoxypropyl group.
Examples of the acyl group in R2 in Formula (7) include groups having 2 to 10 carbon atoms such as an acetyl group and an octanoyl group.
The subscript b in Formula (7) is preferably an integer of to 50, and subscript a is preferably 3.
<Crosslinking Agent>
The crosslinkable fluoroelastomer (A) can be crosslinked without using a crosslinking agent, but the present composition preferably includes a crosslinking agent depending on the kind of crosslinkable fluoroelastomer (A) to be used from the viewpoints of, for example, being sufficiently crosslinked, and being capable of easily obtaining a sealing material excellent in hardness, tensile strength, elongation at break, and 100% Mo in a well-balanced manner.
When the present composition contains a crosslinking agent, the crosslinking agent contained in the present composition may be one kind or two or more kinds.
As the crosslinking agent, a conventionally known crosslinking agent can be used without particular limitation, and may be appropriately selected depending on the kind of crosslinkable fluoroelastomer (A) to be used. For example, when FKM is used, examples thereof include peroxide crosslinking agents, polyamine crosslinking agents, polyol crosslinking agents, and triazine crosslinking agents.
Among them, a peroxide crosslinking agent is preferable from the viewpoint that, for example, it is not necessary to blend an acid acceptor such as magnesium oxide or calcium hydroxide, which may become a generation source of particles, in the present composition, for example, in a plasma atmosphere, and thus there is no risk of generating particles during use of the obtained sealing material.
Examples of the peroxide crosslinking agent include 2,5-dimethyl-2,5-di(t-butylperoxy)hexane, dicumyl peroxide, 2,4-dichlorobenzoyl peroxide, di-t-butyl peroxide, t-butyldicumyl peroxide, benzoyl peroxide, 2,5-dimethyl-2,5-(t-butylperoxy)hexyne-3, 2,5-dimethyl-2,5-di(benzoylperoxy)hexane, α,α′-bis(t-butylperoxy-m-isopropyl)benzene, t-butylperoxy isopropyl carbonate, di-(4-t-butylcyclohexyl) peroxydicarbonate, p-chlorobenzoyl peroxide, t-butylperoxy-2-ethylhexanoate, t-butyl peroxybenzoate, 1,1-bis(t-butylperoxy)-3,5,5-trimethylcyclohexane, 2,5-dimethylhexane-2,5-dihydroperoxide, α,α-bis(t-butylperoxy)-p-diisopropylbenzene, t-butyl peroxybenzene, and t-butyl peroxymaleic acid.
Among them, 2,5-dimethyl-2,5-di(t-butylperoxy)hexane, 2,4-dichlorobenzoyl peroxide, dicumyl peroxide, benzoyl peroxide, and α,α′-bis(t-butylperoxy-m-isopropyl)benzene are preferable, and 2,5-dimethyl-2,5-di(t-butylperoxy)hexane is more preferable.
When the present composition includes a crosslinking agent, the content of the crosslinking agent in the present composition is preferably 0.2 to 4 parts by mass, and more preferably 0.2 to 2.5 parts by mass based on 100 parts by mass of the crosslinkable fluoroelastomer (A), from the viewpoints that, for example, crosslinking reaction sufficiently proceeds, and a sealing material excellent in hardness, tensile strength, elongation at break, and 100% Mo in a well-balanced manner can be easily obtained.
<Crosslinking Aid>
In the present composition, the crosslinking agent may be used singly, but in the case of using the crosslinking agent, it is preferable to use a crosslinking aid. As the crosslinking aid, a known crosslinking aid may be selected depending on the kind of crosslinking agent.
When the present composition contains a crosslinking aid, the crosslinking aid contained in the present composition may be one kind or two or more kinds.
Examples of the crosslinking aid to be used in the case of using a peroxide crosslinking agent include compounds capable of radically co-crosslinking (polyfunctional monomers) such as triallyl isocyanurate; triallyl cyanurate; trimethallyl isocyanurate; triallyl formal; triallyl trimellitate; N,N′-m-phenylenebismaleimide; dipropargyl terephthalate; diallyl phthalate; tetraallyl terephthalamide; and polyfunctional (meth)acrylates, for example, ethylene glycol di(meth)acrylate and trimethylolpropane tri(meth)acrylate: metal salts of higher carboxylic acids: polyhydric alcohol (meth)acrylates: and (meth)acrylic acid metal salts.
Among them, triallyl isocyanurate is preferable from the viewpoints of, for example, excellent reactivity, and being capable of easily obtaining a sealing material having excellent heat resistance, high hardness, and high modulus.
When the present composition includes a crosslinking aid, the content of the crosslinking aid in the present composition is preferably 1 part by mass or more, more preferably 2 parts by mass or more, still more preferably 4 parts by mass or more, and preferably 10 parts by mass or less, more preferably 7 parts by mass or less, still more preferably 6 parts by mass or less based on 100 parts by mass of the crosslinkable fluoroelastomer (A) from the viewpoints that, for example, the crosslinking reaction sufficiently proceeds, and a sealing material excellent in hardness, tensile strength, elongation at break, and 100% Mo in a well-balanced manner can be easily obtained.
In particular, in order to suppress cracks that may be generated in the sealing material, for example, in a plasma atmosphere, a radiation-crosslinked sealing material (radiation-treated product) is preferable. In this case, the content of the crosslinking aid in the present composition is preferably 2 parts by mass or more, more preferably 4 parts by mass or more, and preferably 7 parts by mass or less, more preferably 6 parts by mass or less based on 100 parts by mass of the crosslinkable fluoroelastomer (A) from the viewpoint that, for example, a sealing material having higher hardness and higher modulus can be easily obtained without using a filler as described below.
The mass ratio of the content of the crosslinking aid to the content of the crosslinking agent in the present composition (the content of the crosslinking aid/the content of the crosslinking agent) is preferably 4 or more, more preferably 6 or more, and preferably 30 or less, more preferably 20 or less from the viewpoints of, for example, allowing the crosslinking agent to react without excess or deficiency and being capable of easily obtaining a sealing material exhibiting desired physical properties, particularly from the viewpoint of, for example, being capable of easily obtaining a sealing material having higher hardness and higher modulus without using a filler as described below.
<Other Components>
