Repository: 3recon/gasket_anal

# 반도체 공정용 불소고무 가스켓 배합비–물성 예측 (GP + 베이지안 최적화)

공개 특허의 실시예·비교예 표에서 FFKM·FKM 가스켓의 원재료·부재료 배합비(phr)와 물성을 추출하고,
가우시안 프로세스(GP) 회귀 모델의 하이퍼파라미터를 베이지안 최적화(BO)로 탐색해 물성 예측 모델을 만든 프로젝트입니다.

## 산출물

| 파일 | 내용 |
|---|---|
| `가스켓_배합-물성_데이터_및_GP모델.xlsx` | 원자료(412행), 모델링 데이터(333행), 출처, 통계, 하이퍼파라미터 실험 전체 기록(525회), 최적 모델, 예측값, BO 제안 배합 |
| `가스켓_GP_BO_분석보고서.docx` | 데이터 수집·정제, GP/BO 방법론, 하이퍼파라미터 설정과 분석 과정 상세 보고서 |
| `가스켓_GP_BO_발표자료.pptx` | 요약 발표자료 |

## 데이터

- 출처: Google Patents 공개 전문 40건(Daikin, DuPont/Chemours, 3M, Greene Tweed, Nichias, Valqua, Mitsubishi Cable, 국내 특허 등)
- 수집 412행 → 정제 규칙 8단계 적용 → 모델링 333행(33개 특허, FFKM 243 / FKM 90)
- 모든 수치는 특허 원문 표에서 전사(추정·합성 데이터 없음). 단위는 phr(고무 100 기준), MPa로 통일

File: data/raw/pat/US6191208B1_desc.txt

Description
REFERENCE TO RELATED APPLICATION
This application claims the benefit of U.S. Provisional Application No. 60/086,109, filed May 20, 1998.
FIELD OF THE INVENTION
This invention relates to perfluoroelastomer compositions having a reduced tendency to generate hydrogen fluoride on heating.
BACKGROUND OF THE INVENTION
Perfluoroelastomers have achieved outstanding commercial success and are used in a wide variety of applications in which severe environments are encountered, in particular those end uses where exposure to high temperatures and aggressive chemicals occurs. These polymers are often used in seals for aircraft engines, in oil-well drilling devices, and in sealing elements for industrial equipment used at high temperatures.
Sealing components used in equipment for manufacture of electronic components, for example semi-conductor devices, must meet unusually stringent property requirements. Specifically, the seals are often exposed to reactive plasmas, corrosive cleaning gases and high temperatures, often up to about 300° C., that cause rapid deterioration of physical properties. In addition, polymer degradation can occur under the high temperature conditions encountered, leading to production of hydrogen fluoride (HF) which is a highly corrosive compound. A particular problem associated with HF is that its presence causes corrosion of any steel and quartz materials present in the semi-conductor manufacturing equipment.
Although conventional perfluoroelastomers are satisfactory for most uses, it would be desirable to have available a more resistant perfluoroelastomer composition. That is, an unmet need exists for perfluoroelastomer compositions that will function satisfactorily in the unusual and demanding process conditions found in electronics manufacturing, and, in addition will evolve only minimal amounts of HF when heated at temperatures of about 300° C.
SUMMARY OF THE INVENTION
The present invention is directed to a curable perfluoroelastomer composition that has a reduced tendency to generate HF on heating to high temperatures. More specifically, the present invention is directed to a curable composition comprising
A. a perfluoroelastomer comprising copolymerized units of (1) tetrafluoroethylene, (2) a perfluorovinyl ether selected from the group consisting of perfluoro(alkyl vinyl) ethers, perfluoro(alkoxy vinyl) ethers, and mixtures thereof, and (3) a cure site monomer selected from the group consisting of nitrile-containing fluorinated olefins and nitrile-containing fluorinated vinyl ethers;
B. 1-25 parts per hundred parts perfluoroelastomer of an anhydrous silica; and
C. a curative for the perfluoroelastomer.
In a preferred embodiment of the invention the curative comprises diaminobisphenol AF. Such compositions exhibit accelerated cure response.
DETAILED DESCRIPTION OF THE INVENTION
The compositions of the present invention are based on elastomeric perfluoropolymers (hereinafter “perfluoroelastomers”), that is, substantially fully fluorinated fluoropolymers which, when cured, exhibit an elastomeric character. The perfluoroelastomers contain nitrile groups which render the polymers crosslinkable.
Perfluoroelastomers are polymeric compositions having copolymerized units of at least two principal perfluorinated monomers. Generally, one of the principal comonomers is a perfluoroolefin, while the other is a perfluorovinyl ether. Representative perfluorinated olefins include tetrafluoroethylene and hexafluoropropylene. Suitable perfluorinated vinyl ethers are those of the formula
 CF2═CFO(RfO)n(RfO)mRf  (I)
where Rf and Rf, are different linear or branched perfluoroalkylene groups of 2-6 carbon atoms, m and n are independently 0-10, and Rf is a perfluoroalkyl group of 1-6 carbon atoms.
A preferred class of perfluoro(alkyl vinyl) ethers includes compositions of the formula
 CF2═CFO(CF2CFXO)nRf  (II)
where X is F or CF3, n is 0-5, and Rf is a perfluoroalkyl group of 1-6 carbon atoms.
A most preferred class of perfluoro(alkyl vinyl) ethers includes those ethers wherein n is 0 or 1 and Rf contains 1-3 carbon atoms. Examples of such perfluorinated ethers include perfluoro(methyl vinyl) ether and perfluoro(propyl vinyl) ether. Other useful monomers include compounds of the formula
 CF2═CFO[(CF2)mCF2CFZO]nRf  (III)
where Rf is a perfluoroalkyl group having 1-6 carbon atoms,
m=0 or 1, n=0-5, and Z=F or CF3.
Preferred members of this class are those in which Rf is C3F7, m=0, and n=1.
Additional perfluoro(alkyl vinyl) ether monomers include compounds of the formula
 CF2═CFO[(CF2CFCF3O)n(CF2CF2CF2O)m(CF2)p]CxF2x+1  (IV)
where m and n=1-10, p=0-3, and x=1-5.
Preferred members of this class include compounds where n=0-1, m=0-1, and x=1.
Examples of useful perfluoro(alkoxy vinyl) ethers include
 CF2═CFOCF2CF(CF3)O(CF2O)mCnF2n+1  (V)
where n=1-5, m=1-3, and where, preferably, n=1.
Mixtures of perfluoro(alkyl vinyl) ethers and perfluoro(alkoxy vinyl) ethers may also be used.
Preferred perfluoroelastomers are composed of tetrafluoroethylene and at least one perfluoro(alkyl vinyl) ether as principal monomer units. In such copolymers, the copolymerized perfluorinated ether units constitute from about 15-50 mole percent of total monomer units in the polymer.
The perfluoropolymer further contains copolymerized units of at least one cure site monomer, generally in amounts of from 0. 1-5 mole percent. The range is preferably between 0.3-1.5 mole percent. Although more than one type of cure site monomer may be present, most commonly one cure site monomer is used and it contains at least one nitrile substituent group. Suitable cure site monomers include nitrile-containing fluorinated olefins and nitrile-containing fluorinated vinyl ethers. Useful nitrile-containing cure site monomers include those of the formulas shown below.
 CF2═CF—O(CF2)n—CN (VI)
where n=2-12, preferably 2-6;
 CF2═CF—O[CF2—CFCF3—O]n—CF2—CFCF3—CN  (VII)
where n=0-4, preferably 0-2;
 CF2═CF—[OCF2CF(CF3)]x—O—(CF 2)n—CN  (VIII)
where x=1-2, and n=1-4; and
 CF2═CF—O—(CF2)n—O—CF(CF3)CN  (IX)
where n=2-4.
Those of formula (VIII) are preferred. Especially preferred cure site monomers are perfluorinated polyethers having a nitrile group and a trifluorovinyl ether group. A most preferred cure site monomer is
 CF2═CFOCF2CF(CF3)OCF2CF2CN  (X)
i.e. perfluoro(8-cyano-5-methyl-3,6-dioxa-1-octene) or 8-CNVE.
The second component of the curable compositions of the invention is an anhydrous silica (generally an acidic silica having a pH less than 7, preferably a pH of 4-5, or fumed silica). Such silicas are available from Degussa Aktiengesellschaft (Frankfurt, Germany) under the Aerosil® trademark. A particularly useful type is Aerosil® 200 silica. Other suitable silicas include Reolosil® silicas, available from Tokuyama KK (Tokyo, Japan), for example Reolosil® QS13, Reolosil® QS102, and Reolosil® QS30. Amounts of 1-25 parts per hundred parts perfluoroelastomer (phr) are effective to reduce HF generation. However, it is preferable to use no more than 1-7 phr because at higher concentrations of silica the compression set resistance of cured perfluoroelastomer seals deteriorates (i.e. increases). If less than 1 phr anhydrous silica is used, the degree of corrosion becomes unacceptable for many applications.
The third component of the curable compositions of the invention is a compound which is capable of crosslinking the perfluoroelastomer, for example an organotin compound or certain amino group-containing benzene compounds. Suitable organotin compounds include allyl-, propargyl-, triphenyl- and allenyl tin curatives. Tetraalkyltin compounds or tetraaryltin compounds are the preferred curing agents for use in conjunction with nitrile-substituted cure sites. The amount of curing agent employed will necessarily depend on the degree of crosslinking desired in the final product as well as the type and concentration of reactive moieties in the perfluoroelastomer. In general, about 0.5-10 phr of curing agent can be used, and 1-4 phr is satisfactory for most purposes. It is believed that the nitrile groups trimerize to form s-triazine rings in the presence of curing agents such as organotin, thereby crosslinking the perfluoroelastomer. The crosslinks are thermally stable, even at temperatures of 275° C. and above. When decarboxylated or partially-decarboxylated perfluoroelastomers, for example those disclosed in U.S. Pat. No. 5,789,509 are utilized as the polymeric component of the compositions of the present invention, it is preferable to use an accelerator, usually an ammonium salt of an acid, such as ammonium perfluorooctanoate. In addition, ammonium salts of organic and inorganic acids may be used as curing agents themselves in the practice of the present invention. Suitable ammonium salts and quantities effective for curing perfluoroelastomers are disclosed in U.S. Pat. No. 5,565,512.
A preferred cure system utilizes bis(aminophenols) and bis(aminothiophenols) of the formulas 
and tetraamines of the formula 
where A is SO2, O, CO, alkyl of 1-6 carbon atoms, perfluoroalkyl of 1-10 carbon atoms, or a carbon-carbon bond linking the two aromatic rings. The amino and hydroxyl groups in formulas XI and XII above are interchangeably in the meta and para positions with respect to the group A. Preferably, the curing agent is a compound selected from the group consisting of 4,4′-[2,2,2-trifluoro-1-(trifluoromethyl)ethylidene]bis(2-aminophenol); 4,4′-sulfonylbis(2-aminophenol); 3,3′-diaminobenzidine; and 3,3′,4,4′-tetraaminobenzophenone. The first of these is the most preferred and will be referred to as diaminobisphenol AF (DABPAF). DABPAF is preferred because compression sets of perfluoroelastomers cured with this compound are unusually good (i.e. low). The amino curing agents can be prepared as disclosed in U.S. Pat. No. 3,332,907 to Angelo. DABPAF can be prepared by nitration of 4,4′-[2,2,2-trifluoro-1-(trifluoromethyl) ethylidene]-bisphenol (i.e. bisphenol AF), preferably with potassium nitrate and trifluoroacetic acid, followed by catalytic hydrogenation, preferably with ethanol as a solvent and a catalytic amount of palladium on carbon as catalyst. The level of curing agent should be chosen to optimize the desired properties of the vulcanizate. In general, a slight excess of curing agent over the amount required to react with all the cure sites present in the polymer is used. Typically, 0.5-5.0 parts by weight of the curative per 100 parts of polymer is required. The preferred range is 1.0-2.0 parts.
Additives, such as carbon black, stabilizers, plasticizers, lubricants, fillers, and processing aids typically utilized in perfluoroelastomer compounding can be incorporated into the compositions of the present invention, provided they have adequate stability for the intended service conditions. In particular, low temperature performance can be enhanced by incorporation of perfluoropolyethers.
Carbon black fillers are used in elastomers as a means to balance modulus, tensile strength, elongation, hardness, abrasion resistance, conductivity, and processability of the compositions. In perfluoroelastomer compositions, small particle size, high surface area carbon blacks have been the fillers of choice. A grade commonly chosen is SAF carbon black, a highly reinforcing black with typical average particle size of about 14 nm and designated N 110 in Group No. 1, according to ASTM D 1765. A particular class of carbon blacks useful in the compositions of the present invention are those described in WO 95/22575. These carbon blacks have average particle sizes of at least about 100 nm to about 500 nm as determined by ASTM D-3849. Examples include MT blacks (medium thermal black) designated N-991, N-990, N-908, and N-907, and large particle size furnace blacks. MT blacks are preferred. When used, 1-70 phr of large size particle black is generally sufficient, and this amount does not retard cure time.
In addition, or in the alternative, fluoropolymer fillers may be present in the composition. Generally from 1 to 50 parts phr of a fluoropolymer filler is used, and preferably at least about 5 phr is present. The fluoropolymer filler can be any finely divided, easily dispersed plastic fluoropolymer that is solid at the highest temperature utilized in fabrication and curing of the perfluoroelastomer composition. By solid, it is meant that the fluoroplastic, if partially crystalline, will have a crystalline melting temperature above the processing temperature(s) of the perfluoroelastomer(s). Such finely divided, easily dispersed fluoroplastics are commonly called micropowders or fluoroadditives. Micropowders are ordinarily partially crystalline polymers.
Micropowders that can be used in the compositions of the invention include, but are not limited to, those based on the group of polymers known as tetrafluoroethylene (TFE) polymers. This group includes homopolymers of TFE (PTFE) and copolymers of TFE with small concentrations of at least one copolymerizable modifying monomer such that the resins remain non-melt-fabricable (modified PTFE). The modifying monomer can be, for example, hexafluoropropylene (HFP), perfluoro(propyl vinyl) ether (PPVE), perfluorobutyl ethylene, chlorotrifluoroethylene, or another monomer that introduces side groups into the polymer molecule. The concentration of such copolymerized modifiers in the polymer is usually less than 1 mole percent. The PTFE and modified PTFE resins that can be used in this invention include those derived from suspension polymerization as well as those derived from emulsion polymerization.
High molecular weight PTFE used in production of micropowder is usually subjected to ionizing radiation to reduce molecular weight. This facilitates grinding and enhances friability if the PTFE is produced by the suspension polymerization process, or suppresses fibrillation and enhances deagglomeration if the PTFE is produced by the emulsion polymerization process. It is also possible to polymerize TFE directly to PTFE micropowder by appropriate control of molecular weight in the emulsion polymerization process, such as disclosed by Kuhls et al. in U.S. Pat. No. 3,956,000. Morgan, in U.S. Pat. No. 4,879,362, discloses a non-melt-fabricable, non-fibrillating modified PTFE produced by the emulsion (dispersion) polymerization process. This polymer forms platelets on shear blending into elastomeric compositions, instead of fibrillating.
TFE polymers also include melt-fabricable copolymers of TFE having sufficient concentrations of copolymerized units of one or more monomers to reduce the melting point significantly below that of PTFE. Such copolymers generally have melt viscosity in the range of 0.5-60×103 Pa.s, but viscosities outside this range are also known. Perfluoroolefins and perfluoro(alkyl vinyl) ethers are preferred comonomers. Hexafluoropropylene and perfluoro(propyl vinyl) ether are most preferred. Melt fabricable TFE copolymers such as FEP (TFE/hexafluoropropylene copolymer) and PFA [TFE/perfluoro(propyl vinyl)ether copolymer] can be used, provided they satisfy constraints on melting temperature with respect to perfluoroelastomer processing temperature. These copolymers can be utilized in powder form as isolated from the polymerization medium, if particle size is acceptable, or they can be ground to suitable particle size starting with stock of larger dimensions.
The curable compositions of the present invention are useful in production of gaskets, tubing, and seals. Such articles are generally produced by molding a compounded formulation of the curable composition with various additives under pressure, curing the part, and then subjecting it to a post cure cycle. The cured compositions have excellent thermal stability and chemical resistance. They are particularly useful in applications such as seals and gaskets for manufacturing semiconductor devices, and in seals for high temperature automotive uses.
The invention is now illustrated by certain embodiments wherein all parts are by weight unless otherwise specified.
EXAMPLES
TEST METHODS
HF Generation Test
Test specimens consisting of 1 g samples of sections of standard AS 568-214 O-rings that had been cured for 10 hours under nitrogen at 305° C. were prepared from the various perfluoroelastomer compounds described in the Examples below. To conduct the test, a 1.0 g specimen was placed in a platinum boat and the boat placed in a chromium plated stainless steel tube having an internal diameter of approximately 36 mm. The tube was heated at 300° C. for 30 min. while a stream of nitrogen (100 ml/min.) passed through the tube. The gas exiting the tube was passed through a 2 mM solution of NaHCO3 in order to trap any HF formed. The solution was then analyzed for fluoride ion by ion chromatography on a Dionex 2000i ion chromatograph using an AS4 column and a flow rate of 1.5 ml/minute of 2 mM NaHCO3 eluent. The fluoride ion concentrations thus measured were assumed to be completely attributable to HF generated during heating of the samples. Results were expressed as ppm HF.
Steel Corrosion Test
O-ring test specimens were prepared according to ASTM D 395 from the various perfluoroelastomer compounds described in the Examples. The O-rings were press cured in a mold at 177° C. for 16 minutes, then removed from the mold and post cured under nitrogen for 10 hours at 305° C. The resulting cured O-rings were individually placed on a stainless steel 304 plate and heated in an air oven at 300° C. for 70 hours. HF released from the O-rings during heating caused visible corrosion (i.e. a black discoloration) to form on the steel plate. The degree of corrosion of the steel plate was rated independently by 3 observers on a scale of 0 to 4, where 0=no visual corrosion, 1=slight corrosion (very light gray ring), and 4=severe corrosion (black ring). The average of the three ratings was reported.
Cure Characteristics
Cure characteristics were measured using a Monsanto MDR 2000 instrument under the following conditions:
Moving die frequency: 1.66 Hz
Oscillation amplitude: 1.0
Temperature: 177° C., unless otherwise noted
Sample size: Disks having diameter of 45 mm, and thickness of 5 mm
Duration of test: 20 minutes
The following cure parameters were recorded:
MH: maximum torque level, in units of N·m
ML: minimum torque level, in units of N·m
ts1: minutes to 0.04 N·m rise above ML 
tc90: minutes to 90% of maximum torque
Test specimens were prepared from elastomer compounded with appropriate additives, as described in the formulations listed in the Examples below. Compounding was carried out on a rubber mill or in a Banbury mixer. The milled composition was formed into a sheet and a 10 g sample was died out into a disk to form the test specimen.
Cure characteristics were determined by placing a test specimen in the sealed test cavity of the instrument which was maintained under a positive pressure and elevated temperature. A biconical disk was embedded in the test specimen and was oscillated through an arc of 0.5° at the specified frequency, thereby exerting a shear strain on the test specimen. The force at maximum amplitude (torque) required to rotate the disk is proportional to the stiffness (shear modulus) of the rubber. This torque was recorded as a function of time. Because stiffness of a rubber specimen increases during curing, the test provides a measure of curability. A test is completed when the recorded torque either reaches equilibrium or maximum value, or when a predetermined time has elapsed. The time required to obtain a curve is a function of the test temperature and the characteristics of the rubber compound.
Tensile Properties
Unless otherwise noted, stress/strain properties were measured on test specimens that had been post cured under nitrogen for 24 hours at 305° C. Physical property measurements were obtained according to methods described in ASTM D 412. The following parameters were recorded:
M100, modulus at 100% elongation in units of MPa
TB, tensile strength at break in units of MPa
EB, elongation at break in units of %
Compression set of 0-ring samples was determined in accordance with ASTM D 395.
The following polymers were used in the Examples:
Polymer A—A terpolymer containing 67.9 mole percent units of TFE, 31.5 mole percent units of perfluoro(methyl vinyl) ether (PMVE) and 0.60 mole percent units of 8-CNVE was prepared according to the general process described in U.S. Pat. No. 4,281,092.
Polymer B—A terpolymer containing 68.2 mole percent units of TFE, 31.0 mole percent units of PMVE and 0.80 mole percent units of 8-CNVE was prepared according to the general process described in PCT Publication WO 9719982 and in U.S. Pat. No.5,789,509.
Polymer C—A terpolymer containing 68.6 mole percent units of TFE, 30.4 mole percent units of PMVE and 1.03 mole percent units of 8-CNVE was prepared according to the general process described in PCT publication WO 9719982 and in U.S. Pat. No. 5,789,509.
Examples 1-2 and Comparative Examples A and B
Test specimens formulated according to the recipes shown in Table I below were subjected to the above-described Test Methods. The results are also shown in Table I. The compositions of this invention (i.e. the samples of Examples 1 and 2) containing 3 parts and 1 part anhydrous silica, respectively, generated markedly less HF when exposed to heat than did the comparative samples. Tensile properties of the compositions of the invention were at least comparable to those of the comparative examples. Cure characteristics were also at least comparable to those of the comparative examples.
 [TABLE] 
Examples 3-5 and Comparative Examples C-E
Polymers B and C were compounded with the ingredients shown in Table II in the amounts specified. O-ring specimens of each compound were tested to determine corrosiveness of the compounded compositions. Results are shown in Table II. This set of Examples illustrates the superiority of the compositions of the invention, which contain anhydrous silica, compared to the compositions of the Comparative Examples which contain typical acid scavengers used in the rubber industry (ZnO and Ca(OH)2). As shown in Table II only compounds containing anhydrous silica did not visibly corrode stainless steel plates.
 [TABLE] 
Examples 6-9 and Comparative Example F
Polymers B and C were compounded with the ingredients shown in Table III in the amounts specified. In addition to greatly reducing HF evolution, anhydrous silica also accelerates the cure rate of perfluoroelastomer compounds as shown below in Table III. The higher the level of anhydrous silica in the curable compound, the faster the cure, as indicated by the decrease in tc90 from 11.87 when no anhydrous silica was present to 9.23 minutes when 3 phr anhydrous silica was present in the compound.
 [TABLE]
