Repository: 3recon/gasket_anal

# 반도체 공정용 불소고무 가스켓 배합비–물성 예측 (GP + 베이지안 최적화)

공개 특허의 실시예·비교예 표에서 FFKM·FKM 가스켓의 원재료·부재료 배합비(phr)와 물성을 추출하고,
가우시안 프로세스(GP) 회귀 모델의 하이퍼파라미터를 베이지안 최적화(BO)로 탐색해 물성 예측 모델을 만든 프로젝트입니다.

## 산출물

| 파일 | 내용 |
|---|---|
| `가스켓_배합-물성_데이터_및_GP모델.xlsx` | 원자료(412행), 모델링 데이터(333행), 출처, 통계, 하이퍼파라미터 실험 전체 기록(525회), 최적 모델, 예측값, BO 제안 배합 |
| `가스켓_GP_BO_분석보고서.docx` | 데이터 수집·정제, GP/BO 방법론, 하이퍼파라미터 설정과 분석 과정 상세 보고서 |
| `가스켓_GP_BO_발표자료.pptx` | 요약 발표자료 |

## 데이터

- 출처: Google Patents 공개 전문 40건(Daikin, DuPont/Chemours, 3M, Greene Tweed, Nichias, Valqua, Mitsubishi Cable, 국내 특허 등)
- 수집 412행 → 정제 규칙 8단계 적용 → 모델링 333행(33개 특허, FFKM 243 / FKM 90)
- 모든 수치는 특허 원문 표에서 전사(추정·합성 데이터 없음). 단위는 phr(고무 100 기준), MPa로 통일

File: data/raw/pat/US6211319B1_desc.txt (part 1 of 2)

Description
CROSS REFERENCE TO RELATED APPLICATIONS
This application is a division of U.S. application Ser. No. 08/971,542 filed Nov. 17, 1997, U.S. Pat. No. 5,936,060, which is a continuation in part of U.S. application Ser. No. 08/909,898, filed Aug. 12, 1997, U.S. Pat. No. 5,789,509, which is a continuation of U.S. application Ser. No. 08/755,946, filed Nov. 25, 1996, abandoned.
FIELD OF THE INVENTION
This invention relates to perfluoroelastomer compositions which have excellent processability, and which, when cured, have outstanding thermal stability and chemical resistance.
BACKGROUND OF THE INVENTION
Perfluoroelastomers (elastomeric perfluoropolymers) are polymeric materials which exhibit outstanding high temperature tolerance and chemical resistance. Consequently, such compositions are particularly adapted for use as seals and gaskets in systems in which elevated temperatures and/or corrosive chemicals are encountered. The outstanding properties of perfluoropolymers are largely attributable to the stability and inertness of the copolymerized perfluorinated monomer units which make up the major portion of the polymer backbone, e.g., tetrafluoroethylene and perfluoro(alkyl vinyl) ethers. In order to completely develop elastomeric properties, perfluoropolymers are typically crosslinked, i.e. vulcanized. To this end, a small percentage of cure site monomer is copolymerized with the perfluorinated monomer units. Cure site monomers containing at least one nitrile group, for example perfluoro-8-cyano-5-methyl-3,6-dioxa-1-octene, are especially preferred. Such compositions are described in U.S. Pat. Nos. 4,281,092 and 4,394,489; and in International Application WO 95/22575.
A recently-developed class of perfluoroelastomers having carbonyl-containing functional groups is disclosed in co-pending U.S. patent application Ser. No. 08/755,919, entitled “Fast-curing Perfluoroelastomer Compositions”, filed Nov. 25, 1996. These polymers are characterized by having carbonyl-containing functional groups, including carboxyl groups, carboxylate groups, carboxamide groups, and mixtures thereof. Preferably, the carbonyl-containing functional groups are endgroups generated as a result of persulfate initiation of the polymerization reaction and the reaction is carried out in the absence of sulfite or bisulfite reducing agents. The carbonyl-containing perfluoroelastomers exhibit outstanding cure characteristics but they are difficult to process in certain end-uses because of their relatively high viscosity. A method for decreasing viscosity of the carbonyl-containing perfluoroelastomers would permit use of these materials in a wider variety of end-use applications.
SUMMARY OF THE INVENTION
The present invention provides a composition comprising a perfluoroelastomer comprising copolymerized units of (1) a perfluoroolefin, (2) a perfluorovinyl ether selected from the group consisting of perfluoro(alkyl vinyl) ethers, perfluoro(alkoxy vinyl) ethers, and mixtures thereof, and 3) a cure site monomer wherein the perfluoroelastomer is characterized by being substantially free of functional groups selected from the group consisting of i) ionized or ionizable endgroups, ii) bromine-containing endgroups, and iii) iodine-containing endgroups.
The invention is further directed to a curable perfluoroelastomer composition comprising
A) a perfluoroelastomer comprising copolymerized units of (1) a perfluoroolefin, (2) a perfluorovinyl ether selected from the group consisting of perfluoro(alkyl vinyl) ethers, perfluoro(alkoxy vinyl) ethers and mixtures thereof, and 3) a cure site monomer, wherein the perfluoroelastomer is characterized by being substantially free of functional groups selected from the group consisting of i) ionized or ionizable endgroups, ii) bromine-containing endgroups, and iii) iodine-containing endgroups; and
B) a curing agent.
The invention is also directed to a process for preparation of an uncured perfluoroelastomer composition comprising the steps of
A) preparing a perfluoroelastomer having a plurality of carbonyl-containing functional groups selected from the group consisting of carboxyl endgroups, carboxylate endgroups, carboxamide endgroups, and mixtures thereof by copolymerizing a monomer mixture comprising a) a perfluoroolefin monomer, b) a perfluorovinyl ether monomer selected from the group consisting of perfluoro(alkyl vinyl) ethers, perfluoro(alkoxy vinyl) ethers, and mixtures thereof, and c) a cure site monomer at a pressure of from 4-10 MPa, in the presence of a persulfate free radical initiator, in a polymerization mixture wherein i) the feed ratio of monomer to initiator is controlled so that the ratio of the radical flux to the polymerization rate, Rj/Rp, is from about 10 to 50 millimoles per kilogram, and ii) less than 5 mole percent of a sulfite or bisulfite reducing agent, based on the total moles of persulfate initiator and reducing agent, is present in the polymerization mixture;
B) isolating said perfluoroelastomer having a plurality of carbonyl-containing functional groups from the polymerization mixture; and
C) heating said isolated perfluoroelastomer having a plurality of carbonyl-containing functional groups at a temperature of at least 230° C. for a time sufficient to at least partially decarboxylate the perfluoroelastomer.
In addition, the present invention is directed to an uncured perfluoroelastomer composition prepared by a process comprising the steps of
A) preparing a perfluoroelastomer having a plurality of carbonyl-containing functional groups selected from the group consisting of carboxyl endgroups, carboxylate endgroups, carboxamide endgroups, and mixtures thereof by copolymerizing a monomer mixture comprising a) a perfluoroolefin monomer, b) a perfluorovinyl ether monomer selected from the group consisting of perfluoro(alkyl vinyl) ethers, perfluoro(alkoxy vinyl) ethers, and mixtures thereof, and c) a cure site monomer at a pressure of from 4-10 MPa, in the presence of a persulfate free radical initiator in a polymerization mixture wherein i) the feed ratio of monomer to initiator is controlled so that the ratio of the radical flux to the polymerization rate, Ri/Rp, is from about 10 to 50 millimoles per kilogram, and ii) less than 5 mole percent of a sulfite or bisulfite reducing agent, based on the millimoles of persulfate initiator and reducing agent, is present in the polymerization mixture;
B) isolating said perfluoroelastomer having a plurality of carbonyl-containing functional groups from the polymerization mixture; and
C) heating said isolated perfluoroelastomer having a plurality of carbonyl-containing functional groups at a temperature of at least 230° C. for a time sufficient to at least partially decarboxylate the perfluoroelastomer.
The invention is further directed to curable compositions comprising the product produced by the above-described process and a curing agent.
DETAILED DESCRIPTION OF THE INVENTION
The compositions of the present invention comprise perfluoroelastomers of several types which can be classified according to the nature of polymer endgroups present. In particular, the perfluoroelastomer compositions are characterized by having endgroups which are non-ionized or non-ionizable. Perfluoroelastomers having non-ionized or non-ionizable brominated or iodinated endgroups are known. The perfluoroelastomers of the present invention are, however, substantially free of brominated or iodinated endgroups.
The first type of perfluoroelastomer of the present invention comprises perfluoroelastomers which are substantially free of endgroups selected from the group consisting of a) ionized or ionizable endgroups, b) bromine-containing endgroups, and c) iodine-containing endgroups. With regard to this first type of perfluoroelastomer composition, substantially free of ionized or ionizable endgroups means that less than 5% of the polymer endgroups present are ionized or ionizable. By ionized or ionizable endgroups is meant acid endgroups and endgroups which are salts of acids. Examples of ionized or ionizable endgroups include carboxylic acid endgroups, carboxylate endgroups, sulfonic acid endgroups, and sulfonate endgroups. By substantially free of bromine-containing endgroups and iodine-containing endgroups is meant that less than 0.01 weight percent iodine or bromine is present in the polymer endgroups.
A second type of perfluoroelastomer of the present invention comprises a class of perfluoroelastomers wherein some ionized or ionizable carbonyl-containing endgroups are present. By ionized or ionizable carbonyl-containing endgroups is meant carboxylate endgroups or carboxylic acid endgroups, respectively. Preferably, no more than 80% of the endgroups will be represented by ionized or ionizable carbonyl-containing endgroups because higher levels of such endgroups are detrimental to polymer processability. However, under high shear, even a 10% reduction of carbonyl-containing endgroups will result in improved polymer rheology. These compositions are further characterized in that substantially no type of ionized or ionizable endgroup other than carbonyl-containing ionized or ionizable endgroups is present. By substantially no other type of ionized or ionizable endgroup it is meant that no more than 0.75 millimoles per kilogram of polymer of these other ionizable or ionized endgroups are present. Such other ionized or ionizable endgroups include sulfonic acid and sulfonate endgroups. If these non-carboxyl or non-carboxylate groups are present in significant quantity, then the viscosity of the polymer begins to increase, which makes polymer processing difficult. Members of this second class of perfluoroelastomer compositions of the present invention are prepared by partial decarboxylation of perfluoroelastomers having ionized or ionizable carbonyl-containing functional groups.
The present invention also includes curable compositions comprising the above-described two types of perfluoroelastomers in combination with curatives.
The present invention is also directed to a process for preparation of perfluoroelastomers having improved processability. The process involves reduction of the level of ionized or ionizable carbonyl-containing groups in the polymer by decarboxylation of perfluoroelastomers having carboxyl or carboxylate endgroups or carboxyl or carboxylate pendant functional groups.
Perfluoroelastomers are polymeric compositions having copolymerized units of at least two principal perfluorinated monomers. Generally, one of the principal comonomers is a perfluoroolefin while the other is a perfluorovinyl ether. Representative perfluorinated olefins include tetrafluoroethylene and hexafluoropropylene. Suitable perfluorinated vinyl ethers are those of the formula
 CF2=CFO(Rf′O)n(Rf″O)mRf  (I) 
where Rf′, and Rf″are different linear or branched perfluoroalkylene groups of 2-6 carbon atoms, m and n are independently 0-10, and Rf is a perfluoroalkyl group of 1-6 carbon atoms.
A preferred class of perfluoro(alkyl vinyl) ethers includes compositions of the formula
 CF2=CFO(CF2CFXO)nRf  (II) 
where X is F or CF3, n is 0-5, and Rf is a perfluoroalkyl group of 1-6 carbon atoms. Most preferred perfluoro(alkyl vinyl) ethers are those wherein n is 0 or 1 and Rf contains 1-3 carbon atoms. Examples of such perfluorinated ethers include perfluoro(methyl vinyl) ether and perfluoro(propyl vinyl) ether. Other useful monomers include compounds of the formula
 CF2=CFO[(CF2)mCF2CFZO]nRf  (III) 
where Rf is a perfluoroalkyl group having 1-6 carbon atoms, m=0 or 1,n=0-5, and Z=F or CF3.
Preferred members of this class are those in which Rf is C3F7, m=0, and n=1. Additional perfluoro(alkyl vinyl) ether monomers include compounds of the formula
 CF2=CFO[(CF2CFCF3)n(CF2CF2CF2O)m(CF2)p]CxF2x+1  (IV) 
where m and n=1-10, p=0-3, and x=1-5.
Preferred members of this class include compounds where n=0-1, m=0-1, and x=1.
Examples of useful perfluoro(alkoxy vinyl) ethers include
 CF2=CFOCF2CF(CF3)O(CF2O)mCnF2n+1  (V) 
where n=1-5, m=1-3, and where, preferably, n=1.
Mixtures of perfluoro(alkyl vinyl) ethers and perfluoro(alkoxy vinyl) ethers may also be used.
Preferred copolymers are composed of tetrafluoroethylene and at least one perfluoro(alkyl vinyl) ether as principal monomer units. In such copolymers, the copolymerized perfluorinated ether units constitute from about 15-50 mole percent of total monomer units in the polymer.
The perfluoropolymer further contains copolymerized units of at least one cure site monomer, generally in amounts of from 0.1-5 mole percent. The range is preferably between 0.3-1.5 mole percent. Although more than one type of cure site monomer may be present, most commonly one cure site monomer is used and it contains at least one nitrile substituent group. Suitable cure site monomers include nitrile-containing fluorinated olefins and nitrile-containing fluorinated vinyl ethers. Useful nitrile-containing cure site monomers include those of the formulas shown below.
 CF2=CF−O(CF2)n−CN   (VI) 
where n=2-12, preferably 2-6;
 CF2=CF−O[CF2−CFCF3−O]n−CF2−CFCF3−CN   (VII) 
where n=0-4, preferably 0-2; and
 CF2=CF−[OCF2CFCF3]x−O−(CF2)n−CN   (VIII) 
where x=1-2, and n=1-4.
Those of formula (VIII are preferred. Especially preferred cure site monomers are perfluorinated polyethers having a nitrile group and a trifluorovinyl ether group. A most preferred cure site monomer is
 CF2=CFOCF2CF(CF3)OCF2CF2CN   (IX) 
i.e. perfluoro(8-cyano-5-methyl-3,6-dioxa-1-octene) or 8-CNVE.
Other cure site monomers include olefins represented by the formula R1 CH=CR2R3, wherein R1 and R2 are independently selected from hydrogen and fluorine and R3 is independently selected from hydrogen, fluorine, alkyl, and perfluoroalkyl. The perfluoroalkyl group may contain up to about 12 carbon atoms. However, perfluoroalkyl groups of up to 4 carbon atoms are preferred. In addition, the curesite monomer preferably has no more than three hydrogen atoms. Examples of such olefins include ethylene, vinylidene fluoride, vinyl fluoride, trifluoroethylene, 1-hydropentafluoropropene, and 2-hydropentafluoropropene, as well as brominated olefins such as 4-bromo-tetrafluorobutene-1 and bromotrifluoroethylene.
An especially preferred perfluoroelastomer contains 53.0-79.9 mole percent tetrafluoroethylene, 20.0-46.9 mole percent perfluoro(methyl vinyl) ether and 0.4 to 1.5 mole percent nitrile-containing cure site monomer.
Any carbonyl-containing functional groups present in the perfluoroelastomers of this invention are either present as polymer endgroups or as pendant functionalities introduced as a result of copolymerization of fluorinated carbonyl-containing comonomers. For purposes of this invention carbonyl-containing endgroups are carboxylic acid endgroups, carboxylic acid salt endgroups, or carboxamide (i.e. amides of carboxylic acids) endgroups. By carbonyl-containing comonomer is meant a fluorinated monomer having a copolymerizable double bond and at least one pendant carboxylic acid group (including salts thereof), pendant carboxylic acid ester group, or pendant carboxamide group. Such comonomers are represented by compounds represented by formulas (X) and (XI):
 CF2=CFO(CF2)nX   (X) 
 CF2=CFO[CF2CF(CF3)O]n(CF2 xX   (XI) 
where n=1-4,
x=2-5, and
 X=CO2H, CO2,CONH2, or CO2CH3 
Depending on the carbonyl-containing comonomer selected, the resulting polymer would have carboxyl, carboxylate, or carboxamide (i.e. carboxylic acid amide) groups at any point on the chain, i.e. at the chain end, within the chain, or both.
Perfluoroelastomers having carboxyl or carboxylate endgroups can be prepared by polymerization of mixtures of perfluoroolefins, perfluorovinyl ethers, and cure site monomers in the presence of a free radical generating initiator either in bulk, in solution in an inert solvent, in aqueous suspension, or in aqueous emulsion. Perfluoroelastomer polymerization techniques are described in general in Logothetis, Prog. Polymn. Sci, Vol. 14, 252-296 (1989) and in co-pending U.S. patent application Ser. No. 08/755,919 entitled “Fast-curing Perfluoroelastomer Composition,” filed Nov. 25, 1996. The Logothetis article discloses, among others, a method of polymerization which involves initiation by persulfates, such as ammonium or potassium persulfate, in the absence of a reducing agent. Thermally initiated free-radical polymerization using persulfates in the absence of a reducing agent results in the production of polymers having carboxylic acid end groups which ionize to form carboxylate groups. Reducing agents include such compounds as sodium sulfite and sodium hydrogen sulfite.
As described in co-pending U.S. Pat. application 08/755,919, carboxylated polymers having superior cure characteristics may be obtained by 1) copolymerizing a mixture of perfluoroolefins, perfluorovinyl ethers, and cure site monomers by initiating the copolymerization reaction with ammonium persulfate, in the absence of a reducing agent, in aqueous emulsion in a continuous well-stirred reactor with a residence time of 2-4 hours, at a temperature of 75° C.-90° C. and at a pressure of 2-8 MPa. Preferably the residence time is between 3.0-3.7 hours, the temperature is 80° C.-85° C., and the pressure is 6.0-8.0 MPa. If levels of reducing agent above 5 mole percent (based on the total number of moles of ammonium persulfate and reducing agent) are present, then the amount of sulfonate endgroups on the polymer formed reaches a level which has detrimental effects on polymer processability. In addition, in order to obtain the fast cure rates typical of the compositions disclosed, the pH of the polymerization reaction mixture is generally between 3.5-7.0, preferably between 4.5-6.5. Tetrafluoroethylene and perfluoro(methyl vinyl) ether monomers are preferred and are fed by compressor. Cure site monomer is preferably fed by liquid metering pump or by a compressor. This polymerization method results in production of a perfluoroelastomer copolymer composition having a significant proportion of carboxyl-containing endgroups, carboxylate-containing endgroups, carboxamide endgroups, or mixtures thereof. The number of carboxyl, carboxylate, and carboxamide groups present in the nitrile-containing perfluoroelastomers accounts for the carbonyl content and is related to the ratio of radicals generated to polymerization rate. Specifically, the ratio of the radical generation rate, calculated from persulfate thermal decomposition kinetics, to the polymerization rate provides a measure of the carbonyl content of the polymer. Thermal decomposition rates for persulfate are correlated in F. A. Bovey, et al., “Emulsion Polymerization”, Interscience Publishers, New York, 1955. At 85° C., the first order decomposition rate coefficient is 0.011/minute. For a continuous stirred tank reactor at 85° C. and a residence time of 218 minutes, about 70% of persulfate fed would decompose to produce a radical flux Ri (mmol/hour) of sulfate radicals equal to 1.4 times the persulfate fed (mmol/hour). Actual initiator efficiency could be significantly less than that assumed in this calculation, depending on polymer conditions and type of monomer involved. The polymerization rate Rp (kg/hour) is readily measured, so that the ratio Ri/Rp can be calculated for correlation with the observed carboxylate levels. Generally, for purposes of the present invention, the ratio Ri/Rp should be in the range of about 10-50 mmol/kg, preferably 20-40 mmol/kg.
Carbonyl-containing functional groups may also be introduced by copolymerization of fluorinated carboxyl-containing comonomers with the principal perfluoroolefins and perfluorovinyl ether comonomers. Cure site monomers are copolymerized into the polymer as well. Such copolymerizations may be conducted substantially as described above. If the sole initiator is a persulfate salt, then carbonyl-containing endgroups will also result. If a sulfite or bisulfite reducing agent is additionally present, then the resultant copolymers will contain sulfonic acid or sulfonate endgroups and carboxyl or carboxylate groups.
The polymer emulsion, upon exiting the reactor, is coagulated with an aqueous solution of a multivalent metal salt, such as magnesium sulfate. The coagulated polymer is then washed with deionized water and dried at 70°-100° C. in a circulating air oven.
In order to produce the perfluoroelastomers of the present invention which are substantially free of ionized or ionizable carbonyl-containing endgroups, decarboxylation of carboxylated perfluoroelastomers, such as those described above, is conveniently carried out by heat-treating the solid carboxylated perfluoroelastomers, which have been isolated and oven-dried. It is not necessary that the polymer be completely dry. That is, the polymer may be completely or partially dried prior to the decarboxylation process. In order to effect decarboxylation, the perfluoropolymer is heated to a temperature sufficiently high, and for a sufficiently long period of time, to decarboxylate all of the endgroups and convert them to non-ionizable substituents, for example, difluoromethyl groups or trifluorovinyl groups. This results in a lowering of polymer viscosity. Partially decarboxylated perfluoroelastomers are also useful compositions and may be prepared by heat treating the carboxylated perfluoroelastomer for shorter periods of time. Generally, a temperature of 230° C.-325° C. for a period of several minutes is sufficient to partially decarboxylate the polymer. Thus, a circulating air oven treatment of polymer crumb or sheet at temperatures of about 230°-325° C. is effective in removing a fraction or substantially all of the carbonyl-containing functional groups. Preferably, the polymer will be heated for 30 minutes at a temperature of 280°-320° C. If the temperature is below 250°, then decarboxylation may be too slow to be a commercially useful process. However, if potassium salts are used in the polymerization mixture, then the decarboxylation temperature can be lowered to 230° C. without reducing the rate of decarboxylation to a level which is commercially unacceptable. For example, the initiator may be potassium persulfate, and potassium salts may be used as buffers and surfactants. A suitable buffer is potassium hydrogen phosphate and a suitable surfactant is potassium perfluorooctanoate. It is desirable to decarboxylate at the lower end of the temperature range to minimize any possibility of degradation of copolymerized cure site monomers. If the temperature is below 230° C., then decarboxylation is extremely slow. If the temperature is above 325° C., then the amount of cure site monomer in the polymer may be reduced by the heat treatment. At the lowest temperatures the required heating time is much longer than at the highest temperatures and typical heating times range from about 5 minutes to about 24 hours. The decarboxylation can also be performed in a heated extruder, in a compression mold, or any other conventional heated elastomer processing equipment. The appropriate time will depend on temperature and the degree of decarboxylation desired. It is readily understood by those skilled in the art that other means of increasing the internal temperature of the polymer may be used, for example exposure to microwave radiation.
Unexpectedly, the perfluoroelastomers are not degraded by the heat treating process and retain their excellent response to vulcanization with a variety of curing agents. For example, it has been found that if copolymerized units of nitrile-containing cure site monomers, e.g. 8-CNVE, are present in the perfluoroelastomer, their concentration is essentially unaffected by a properly chosen heating cycle.
The decarboxylation process results in production of a perfluoroelastomer having significantly lowered bulk viscosity compared to the non-decarboxylated polymer, thus improving processability. Another advantage of the lower bulk viscosity of the decarboxylated polymer is that decarboxylated polymers of higher molecular weight than would have been processable in the non-decarboxylated form can now be used commercially. These higher molecular weight polymers impart improved physical properties (e.g. tensile strength, compression set and reduced weight loss at high temperatures) to finished articles. The viscosity decrease is related to the reduction of ionic difunctionality that results from the heat treatment. For example, Mooney viscosity, ML-10 @121° C. decreases of 25-40% are typical upon complete decarboxylation.
Low bulk viscosity perfluoroelastomer compositions may also be prepared by blending appropriate amounts of the decarboxylated or partially decarboxylated perfluoroelastomer compositions of the invention with a second perfluoroelastomer. The second perfluoroelastomer may be a perfluoroelastomer having ionized or ionizable endgroups, or it may be a perfluoroelastomer having bromine-containing groups or iodine-containing groups. The resulting perfluoroelastomer blend compositions will have bulk viscosity intermediate between that of the pure perfluoroelastomer components. The blends will exhibit physical properties typical of the perfluoroelastomer components, but they will be characterized by enhanced processability, for example extrusion behavior and mixing properties.
The carbonyl content of the perfluoroelastomers of the invention may be determined by an integrated absorbance ratio method based on Fourier transform infrared analysis. Specifically, the total content of carboxyl, carboxylate, and carboxamide groups in the polymer is determined by measuring the integrated carbonyl absorbance (i.e. the total area of all peaks in the region 1620-1840 cm−1) of thin polymer films using a Fourier transform IR spectrometer. In order to compare the carbonyl level in different polymer samples, integrated absorbance is normalized for differences in polymer film thickness by taking the ratio of the carbonyl integrated absorbance to the thickness band integrated absorbance. Thickness band integrated absorbance is the total area of all peaks in the region 2200-2740 cm−1. The integrated absorbance of peaks in the latter region is proportional to the thickness of the polymer film. The integrated absorbance ratio can be readily used to calculate the concentration of carbonyl groups in the polymer by comparing the integrated absorbance ratio of the polymer to that of a standard polymer of known carboxyl or carboxylate content. Such standards may be prepared from polymers of this invention which have been heated in order to completely decarboxylate them, as described in co-pending U.S. patent application Ser. No. 08/755,919. In the case where a carbonyl-containing cure site monomer is present in the polymer chain, the integrated absorbance due to the carbonyl group is subtracted from the total integrated absorbance in order to determine the concentration of the carbonyl-containing endgroups. Known amounts of a carbonyl-containing compound such as ammonium perfluorooctanoate may then be added to the substantially completely decarboxylated polymer in order to produce a calibration curve of integrated absorbance ratio versus concentration of ammonium perfluorooctanoate.
Perfluoroelastomer compositions of this invention also comprise compositions in which polymer plus curing agent is present. Generally, when used commercially, perfluoroelastomer compositions will be composed of a polymeric component, a curing agent, and optional additives. The polymeric component is a perfluoroelastomer of the types described above.
When the perfluoroelastomer has copolymerized units of a nitrile-containing cure site monomer, a cure system based on an organotin compound can be utilized. Suitable organotin compounds include allyl-, propargyl-, triphenyl- and allenyl tin curatives. Tetraalkyltin compounds or tetraaryltin compounds are the preferred curing agents for use in conjunction with nitrile-substituted cure sites. The amount of curing agent employed will necessarily depend on the degree of crosslinking desired in the final product as well as the type and concentration of reactive moieties in the perfluoroelastomer. In general, about 0.5-10 phr of curing agent can be used, and 1-4 phr is satisfactory for most purposes. It is believed that the nitrile groups trimerize to form s-triazine rings in the presence of curing agents such as organotin, thereby crosslinking the perfluoroelastomer. The crosslinks are thermally stable, even at temperatures of 275° C. and above. It has been found that the decarboxylated or partially-decarboxylated perfluoroelastomers have an unacceptably slow cure rate when compounded in accordance with conventional organotin curative recipes unless an accelerator is added. In particular, it has been found that organic or inorganic ammonium salts are unusually effective accelerators. Preferred accelerators include ammonium perfluorooctanoate, ammonium perfluoroacetate, ammonium thiocyanate, and ammonium sulfamate. Ammonium perfluorooctanoate is most preferred. These accelerators are disclosed in U.S. Pat. No. 5,677,389 and are generally used in quantities of 0.1-2.0 parts per hundred parts perfluoroelastomer, preferably in quantities of 0.5-1.0 parts per hundred parts perfluoroelastomer. In addition, ammonium salts of organic and inorganic acids may be used as curing agents. Suitable ammonium salts and quantities effective for curing perfluoroelastomers are disclosed in U.S. Pat. No. 5,565,512. Fast-curing perfluoroelastomer compositions wherein the perfluoroelastomer component has a plurality of carbonyl-containing functional groups and the curative is an organotin curative are disclosed in co-pending U.S. patent application Ser. No. 08/755,919.
A preferred cure system, useful for perfluoroelastomers containing nitrile-containing cure sites, utilizes bis(aminophenols) and bis(aminothiophenols) of the formulas 
and tetraamines of the formula 
where A is SO2, O, CO, alkyl of 1-6 carbon atoms, perfluoroalkyl of 1-10 carbon atoms, or a carbon-carbon bond linking the two aromatic rings. The amino and hydroxyl groups in formulas XII and XIII above are interchangeably in the meta and para positions with respect to the group A. Preferably, the curing agent is a compound selected from the group consisting of 4,4′−[2,2,2-trifluoro-1-(trifluoromethyl)ethylidene]bis(2-aminophenol); 4,4′-sulfonylbis(2-aminophenol); 3,3′-diaminobenzidine; and 3,3′,4,4′-tetraaminobenzophenone. The first of these is the most preferred and will be referred to as bis(aminophenol) AF. The curing agents can be prepared as disclosed in U.S. Pat. No. 3,332,907 to Angelo. Bis(aminophenol) AF can be prepared by nitration of 4,4′-[2,2,2-trifluoro-1-(trifluoromethyl)ethylidene]-bisphenol (i.e. bisphenol AF), preferably with potassium nitrate and trifluoroacetic acid, followed by catalytic hydrogenation, preferably with ethanol as a solvent and a catalytic amount of palladium on carbon as catalyst. The level of curing agent should be chosen to optimize the desired properties of the vulcanizate. In general, a slight excess of curing agent over the amount required to react with all the cure sites present in the polymer is used. Typically, 0.5-5.0 parts by weight of the curative per 100 parts of polymer is required. The preferred range is 1.0-2.0 parts.
Peroxides may also be utilized as curing agents. Useful peroxides are those which generate free radicals at curing temperatures. A dialkyl peroxide or a bis(dialkyl peroxide) which decomposes at a temperature above 50° C. is especially preferred. In many cases it is preferred to use a ditertiarybutyl peroxide having a tertiary carbon atom attached to peroxy oxygen. Among the most useful peroxides of this type are 2,5-dimethyl-2,5-di(tertiarybutylperoxy)hexyne-3 and 2,5-dimethyl-2,5-di(tertiarybutylperoxy)hexane. Other peroxides can be selected from such compounds as dicumyl peroxide, dibenzoyl peroxide, tertiarybutyl perbenzoate, and di[1,3-dimethyl-3-(t-butylperoxy)butyl]carbonate. Generally, about 1-3 parts of peroxide per 100 parts of perfluoroelastomer is used. Another material which is usually blended with the composition as a part of the peroxide curative system is a coagent composed of a polyunsaturated compound which is capable of cooperating with the peroxide to provide a useful cure. These coagents can be added in an amount equal to 0.1 and 10 parts per hundred parts perfluoroelastomer, preferably between 2-5 parts per hundred parts perfluoroelastomer. The coagent may be one or more of the following compounds: triallyl cyanurate; triallyl isocyanurate; tri(methylallyl)isocyanurate; tris(diallylamine)-s-triazine; triallyl phosphite; N,N-diallyl acrylamide; hexaallyl phosphoramide; N,N,N′,N′-tetraalkyl tetraphthalamide; N,N,N′,N′-tetraallyl malonamide; trivinyl isocyanurate; 2,4,6-trivinyl methyltrisiloxane; and tri(5-norbornene-2-methylene) cyanurate. Particularly useful is triallyl isocyanurate.
Depending on the cure site monomers present, it is also possible to use a dual cure system. For example, perfluoroelastomers having copolymerized units of nitrile-containing cure site monomers can be cured using a curative comprising a mixture of a peroxide in combination with an organotin curative and a coagent. Generally, 0.3-5 parts of peroxide, 0.3-5 parts of coagent, and 0.1-10 parts of organotin curative are utilized.
Additives, such as carbon black, stabilizers, plasticizers, lubricants, fillers, and processing aids typically utilized in perfluoroelastomer compounding can be incorporated into the compositions of the present invention, provided they have adequate stability for the intended service conditions. In particular, low temperature performance can be enhanced by incorporation of perfluoropolyethers.
Carbon black fillers are used in elastomers as a means to balance modulus, tensile strength, elongation, hardness, abrasion resistance, conductivity, and processability of the compositions. In perfluoroelastomer compositions, small particle size, high surface area carbon blacks have been the fillers of choice. A grade commonly chosen is SAF carbon black, a highly reinforcing black with typical average particle size of about 14 nm and designated N 110 in Group No. 1, according to ASTM D-1765. The particular carbon blacks useful in the compositions of the present invention are those described in WO 95/22575. These particular carbon blacks have average particle sizes of at least about 100 nm to about 500 nm as determined by ASTM D-3849. Examples include MT blacks (medium thermal black) designated N-991, N-990, N-908, and N-907, and large particle size furnace blacks. MT blacks are preferred. When used, 1-70 phr of large size particle black is generally sufficient, and this amount does not retard cure time.
In addition, fluoropolymer fillers may also be present in the composition. Generally from 1 to 50 parts per hundred perfluoroelastomer of a fluoropolymer filler is used, and preferably at least about 5 parts per hundred parts perfluoroelastomer is present. The fluoropolymer filler can be any finely divided, easily dispersed plastic fluoropolymer that is solid at the highest temperature utilized in fabrication and curing of the perfluoroelastomer composition. By solid, it is meant that the fluoroplastic, if partially crystalline, will have a crystalline melting temperature above the processing temperature(s) of the perfluoroelastomer(s). Such finely divided, easily dispersed fluoroplastics are commonly called micropowders or fluoroadditives. Micropowders are ordinarily partially crystalline polymers.
Micropowders that can be used in the composition of the invention include, but are not limited to, those based on the group of polymers known as tetrafluoroethylene (TFE) polymers. This group includes homopolymers of TFE (PTFE) and copolymers of TFE with such small concentrations of at least one copolymerizable modifying monomer that the resins remain non-melt-fabricable (modified PTFE). The modifying monomer can be, for example, hexafluoro-propylene (HFP), perfluoro(propyl vinyl) ether (PPVE), perfluorobutyl ethylene, chlorotrifluoroethylene, or another monomer that introduces side groups into the polymer molecule. The concentration of such copolymerized modifiers in the polymer is usually less than 1 mole percent. The PTFE and modified PTFE resins that can be used in this invention include both those derived from suspension polymerization and from emulsion polymerization.
High molecular weight PTFE used in production of micropowder is usually subjected to ionizing radiation to reduce molecular weight. This facilitates grinding and enhances friability if the PTFE is produced by the suspension polymerization process, or suppresses fibrillation and enhances deagglomeration if the PTFE is produced by the emulsion polymerization process. It is also possible to polymerize TFE directly to PTFE micropowder by appropriate control of molecular weight in the emulsion polymerization process, such as disclosed by Kuhls et al. in U.S. Pat. No. 3,956,000. Morgan, in U.S. Pat. No. 4,879,362, discloses a non-melt-fabricable, non-fibrillating modified PTFE produced by the emulsion (dispersion) polymerization process. This polymer forms platelets on shear blending into elastomeric compositions, instead of fibrillating.
TFE polymers also include melt-fabricable copolymers of TFE having sufficient concentrations of copolymerized units of one or more monomers to reduce the melting point significantly below that of PTFE. Such copolymers generally have melt viscosity in the range of 0.5-60×103 Pa.s, but viscosities outside this range are known. Perfluoroolefins and perfluoro(alkyl vinyl) ethers are preferred comonomers. Hexafluoropropylene and perfluoro(propyl vinyl) ether are most preferred. Melt fabricable TFE copolymers such as FEP (TFE/hexafluoropropylene copolymer) and PFA [TFE/perfluoro(propyl vinyl)ether copolymer] can be used, provided they satisfy constraints on melting temperature with respect to perfluoroelastomer processing temperature. These copolymers can be utilized in powder form as isolated from the polymerization medium, if particle size is acceptable, or they can be ground to suitable particle size starting with stock of larger dimensions.
The curable compositions of the present invention are useful in production of gaskets, tubing, and seals. Such articles are produced by molding a compounded formulation of the curable composition with various additives under pressure, curing the part, and then subjecting it to a post cure cycle. The cured compositions have excellent thermal stability and chemical resistance. They are particularly useful in applications such as seals and gaskets for manufacturing semiconductor devices, and in seals for high temperature automotive uses.
The invention is now illustrated by certain embodiments wherein all parts are by weight unless otherwise specified.
EXAMPLES
TEST METHODS
Cure Characteristics
Cure characteristics were measured using a Monsanto oscillating disk rheometer (ODR), under conditions corresponding to ASTM D 2084. The following cure parameters were recorded:
Mmax: maximum torque level, in units of N.m
Mmin: minimum torque level, in units of N.m
Mmax-Mmin difference between maximum and minimum torque, in units of N.m
tS2: minutes to 2.26 N.m rise above Mmin 
tc90: minutes to 90% of maximum torque
Stress/strain properties were measured according to ASTM D 412. The following parameters were recorded:
M100: modulus at 100% elongation in units of MPa
TB: tensile strength at break in units of MPa.
EB: elongation at break in units of %
Compression set of O-ring samples was determined in accordance with ASTM D 395.
Example 1
