Repository: 3recon/gasket_anal

# 반도체 공정용 불소고무 가스켓 배합비–물성 예측 (GP + 베이지안 최적화)

공개 특허의 실시예·비교예 표에서 FFKM·FKM 가스켓의 원재료·부재료 배합비(phr)와 물성을 추출하고,
가우시안 프로세스(GP) 회귀 모델의 하이퍼파라미터를 베이지안 최적화(BO)로 탐색해 물성 예측 모델을 만든 프로젝트입니다.

## 산출물

| 파일 | 내용 |
|---|---|
| `가스켓_배합-물성_데이터_및_GP모델.xlsx` | 원자료(412행), 모델링 데이터(333행), 출처, 통계, 하이퍼파라미터 실험 전체 기록(525회), 최적 모델, 예측값, BO 제안 배합 |
| `가스켓_GP_BO_분석보고서.docx` | 데이터 수집·정제, GP/BO 방법론, 하이퍼파라미터 설정과 분석 과정 상세 보고서 |
| `가스켓_GP_BO_발표자료.pptx` | 요약 발표자료 |

## 데이터

- 출처: Google Patents 공개 전문 40건(Daikin, DuPont/Chemours, 3M, Greene Tweed, Nichias, Valqua, Mitsubishi Cable, 국내 특허 등)
- 수집 412행 → 정제 규칙 8단계 적용 → 모델링 333행(33개 특허, FFKM 243 / FKM 90)
- 모든 수치는 특허 원문 표에서 전사(추정·합성 데이터 없음). 단위는 phr(고무 100 기준), MPa로 통일

File: data/raw/pat/US6281296B1_desc.txt

Description
CROSS-REFERENCE TO RELATED APPLICATIONS
This application claims the benefit of U.S. Provisional Application No. 60/095,914 filed Aug. 10, 1998.
FIELD OF THE INVENTION
This invention relates to perfluoroelastomer compositions having enhanced cure rate.
BACKGROUND OF THE INVENTION
Perfluoroelastomers have achieved outstanding commercial success and are used in a wide variety of applications in which severe environments are encountered, in particular those end uses where exposure to high temperatures and aggressive chemicals occurs. For example, these polymers are often used in seals for aircraft engines, in oil-well drilling devices, and in sealing elements for industrial equipment used at high temperatures.
The outstanding properties of perfluoroelastomers are largely attributable to the stability and inertness of the copolymerized perfluorinated monomer units that make up the major portion of the polymer backbones in these compositions. Such monomers include tetrafluoroethylene and perfluoro (alkyl vinyl) ethers. In order to develop elastomeric properties fully, perfluoroelastomers are typically crosslinked, i.e. vulcanized. To this end, a small percentage of cure site monomer is copolymerized with the perfluorinated monomer units. Cure site monomers containing at least one nitrile group, for example perfluoro-8-cyano-5-methyl-3,6-dioxa-1-octene, are especially preferred. Such compositions are described in U.S. Pat. Nos. 4,281,092; 4,394,489; 5,789,489; and 5,789,509.
Curing systems that incorporate tetraphenyltin have been successfully used to vulcanize nitrile-containing perfluoroelastomers. However, in certain circumstances the cure rate of such compositions is too slow for economically effective commercial production of perfluoroelastomer articles. Logothetis and Schmiegel, in U.S. Pat. No. 5,677,389, disclose ammonium salts as accelerators in combination with a variety of curing systems that crosslink perfluoroelastomers. Curable compositions containing the ammonium salts exhibit enhanced cure rate, but in some instances certain ammonium salt accelerators are not effective because of insolubility in the polymer. Saito, et al., in U.S. Pat. No. 5,565,512, disclose the use of ammonium salts of organic or inorganic acids as curing agents for perfluoroelastomers. Such compositions exhibit the same solubility problems that occur with compounds in which ammonium salts are used as accelerators. It would be beneficial to have a means for curing or for accelerating the cure rate of perfluoroelastomers that does not depend on the use of ammonium salts.
SUMMARY OF THE INVENTION
The present invention is directed to a curable perfluoroelastomer composition which contains a compound that decomposes to produce ammonia. More specifically, the present invention is directed to a curable composition comprising
A. a perfluoroelastomer comprising copolymerized units of
(1) tetrafluoroethylene, (2) a perfluorovinyl ether selected from the group consisting of perfluoro(alkyl vinyl) ethers, perfluoro(alkoxy vinyl) ethers, and mixtures thereof, and (3) a cure site monomer selected from the group consisting of nitrile-containing fluorinated olefins and nitrile-containing fluorinated vinyl ethers; and
A. a compound, other than an ammonium salt of an organic or inorganic acid, that decomposes at temperatures between 40° C. and 330° C. to produce ammonia.
The compound which produces ammonia acts as a curative for the perfluoroelastomer, if no other curative is present. However, when another curative is present, the compound that produces ammonia acts as a cure rate accelerator.
DETAILED DESCRIPTION OF THE INVENTION
The compositions of the present invention are based on elastomeric perfluoropolymers (hereinafter “perfluoroelastomers”), that is, substantially fully fluorinated fluoropolymers which, when cured, exhibit an elastomeric character. The perfluoroelastomers contain nitrile groups that render the polymers crosslinkable.
Perfluoroelastomers are polymeric compositions having copolymerized units of at least two principal perfluorinated monomers. Generally, one of the principal comonomers is a perfluoroolefin, while the other is a perfluorovinyl ether. Representative perfluorinated olefins include tetrafluoroethylene and hexafluoropropylene. Suitable perfluorinated vinyl ethers are those of the formula
 CF2═CFO(Rf′O)n(Rf″O)mRf  (I)
where Rf′ and Rf″ are different linear or branched perfluoroalkylene groups of 2-6 carbon atoms, m and n are independently 0-10, and Rf is a perfluoroalkyl group of 1-6 carbon atoms.
A preferred class of perfluoro(alkyl vinyl) ethers includes compositions of the formula
 CF2═CFO(CF2CFXO)nRf  (II)
where X is F or CF3, n is 0-5, and Rf is a perfluoroalkyl group of 1-6 carbon atoms.
A most preferred class of perfluoro(alkyl vinyl) ethers includes those ethers wherein n is 0 or 1 and Rf contains 1-3 carbon atoms. Examples of such perfluorinated ethers include perfluoro(methyl vinyl) ether and perfluoro(propyl vinyl) ether. Other useful monomers include compounds of the formula
 CF2═CFO[(CF2)mCF2CFZO]nRf  (III)
where Rf is a perfluoroalkyl group having 1-6 carbon atoms,
m=0 or 1, n=0-5, and Z=F or CF3. Preferred members of this class are those in which Rf is C3F7, m=0, and n=1.
Additional perfluoro(alkyl vinyl) ether monomers include compounds of the formula
 CF2═CFO[(CF2CFCF3O)n(CF2CF2CF2O)m(CF2)p]CxF2X+1  (IV)
where m and n independently=1-10, p=0-3, and x=1-5.
Preferred members of this class include compounds where n=0-1, m=0-1, and x=1.
Examples of useful perfluoro(alkoxy vinyl) ethers include
 CF2═CFOCF2CF(CF3)O(CF2O)mCnF2n+1  (V)
where n=1-5, m=1-3, and where, preferably, n=1.
Mixtures of perfluoro(alkyl vinyl) ethers and perfluoro(alkoxy vinyl) ethers may also be used.
Preferred perfluoroelastomers are composed of tetrafluoroethylene and at least one perfluoro(alkyl vinyl) ether as principal monomer units. In such copolymers, the copolymerized perfluorinated ether units constitute from about 15-60 mole percent of total monomer units in the polymer.
The perfluoropolymer further contains copolymerized units of at least one cure site monomer, generally in amounts of from 0.1-5 mole percent. The range is preferably between 0.3-1.5 mole percent. Although more than one type of cure site monomer may be present, most commonly one cure site monomer is used and it contains at least one nitrile substituent group. Suitable cure site monomers include nitrile-containing fluorinated olefins and nitrile-containing fluorinated vinyl ethers. Useful nitrile-containing cure site monomers include those of the formulas shown below.
 CF2═CF—O(CF2)n—CN  (VI)
where n=2-12, preferably 2-6;
 CF2═CF—O[CF2—CFCF3—O]n—CF2—CF(CF3)—CN  (VII)
where n=0-4, preferably 0-2;
 CF2═CF—[OCF2CF(CF3)]x—O—(CF2)n—CN  (VIII)
where x=1-2, and n=1-4; and
 CF2═CF—O—(CF2)n—O—CF(CF3)CN  (IX)
where n=2-4.
Those of formula (VIII) are preferred. Especially preferred cure site monomers are perfluorinated polyethers having a nitrile group and a trifluorovinyl ether group. A most preferred cure site monomer is
 CF2═CFOCF2CF(CF3)OCF2CF2CN  (X)
i.e. perfluoro(8-cyano-5-methyl-3,6-dioxa-1-octene) or 8-CNVE.
The perfluoroelastomers suitable for use in the present invention may contain any of a variety of end groups as a result of the use of varying initiators or chain transfer agents during polymerization. For example, the polymers may contain sulfonate groups, sulfonic acid groups, carboxylate groups, carboxylic acid groups, carboxamide groups, difluoromethyl groups or trifluorovinyl groups.
The first embodiment of this invention is a curable composition comprising A) a perfluoroelastomer as defined above and B) a compound, other than an ammonium salt, that decomposes at temperatures between 40° C. and 330° C., preferably between 90° C.-220° C., to produce ammonia. The ammonia-generating compounds are utilized as curing agents for the perfluoroelastomers. Illustrative examples of such ammonia producing compounds include aldehyde ammonia condensation products, including acetaldehyde ammonia; and other compounds, such as hexamethylenetetramine; carbamates, for example t-butyl carbamate, benzyl carbamate, and HCF2CF2CH(CH3)OCONH2; urea; urea hydrochloride; thiourea; amides, such as phthalamide; metal ammine complexes, such as tetraamine copper (II) sulfate hydrate; ammonia-Lewis acid adducts; carboxamides, such as oxamic acid; biuret; unsubstituted amidines, such as formamidine, formamidine hydrochloride, and formamidine acetate. In order to be useful as a curative, the level of the compound that decomposes to produce ammonia should be about 0.1 to 7 parts compound per 100 parts perfluoroelastomer, preferably about 1 to 5 parts compound per 100 parts perfluoroelastomer.
In a second embodiment of the invention, the curable composition further comprises C) a curative other than a compound that decomposes at temperatures between 40° C. and 330° C. to produce ammonia. In this embodiment, the compound that decomposes to produce ammonia acts as a cure rate accelerator for another curative, rather than as the major curative for the perfluoroelastomer as it does in the first embodiment of the invention. The same compounds that decompose to produce ammonia that are used in the first embodiment above can be used here in the second embodiment. The level at which the ammonia producing compound is present as a cure rate accelerator is generally from 0.01 to 5 parts accelerator per 100 parts perfluoroelastomer. Preferably 0.05-3.0 parts accelerator per 100 parts perfluoroelastomer will be used. Curable perfluoroelastomer compositions containing above 5 parts accelerator per 100 parts perfluoroelastomer are generally scorchy and result in uncured compositions of high Mooney viscosity.
An appropriate level of accelerator can be selected by considering cure properties, for example the time to develop maximum MDR torque and minimum Mooney scorch of the curable compositions. The optimum level will depend on the particular combination of perfluoroelastomer and curative.
The curative that is used in the second embodiment is a compound capable of crosslinking the perfluoroelastomer, for example an organotin compound or certain amino group-containing benzene compounds. Suitable organotin compounds include allyl-, propargyl-, triphenyl- and allenyl tin curatives. Tetraalkyltin compounds or tetraaryltin compounds are the preferred organotin curing agents for use in conjunction with nitrile-substituted cure sites. Tetraphenyltin is particularly preferred. The amount of curing agent employed will necessarily depend on the degree of crosslinking desired in the final product as well as the type and concentration of reactive moieties in the perfluoroelastomer. In general, about 0.5-10 parts per hundred parts rubber, i.e. phr, of curing agent can be used, and 1-4 phr is satisfactory for most purposes. It is believed that the nitrile groups trimerize to form s-triazine rings in the presence of curing agents such as organotin, thereby crosslinking the perfluoroelastomer. The crosslinks are thermally stable, even at temperatures of 275° C. and above.
Another preferred cure system, useful for perfluoroelastomers containing nitrile-containing curesites, utilizes bis(aminophenols) and bis(aminothiophenols) of the formulas 
and tetraamines of the formula 
where A is SO2, O, CO, alkyl of 1-6 carbon atoms, perfluoroalkyl of 1-10 carbon atoms, or a carbon-carbon bond linking the two aromatic rings. The amino and hydroxyl groups in formulas XI and XII above are interchangeably in the meta and para positions with respect to the group A. Preferably, the curing agent is a compound selected from the group consisting of 2,2-bis[3-amino-4-hydroxyphenyl]hexafluoropropane; 4,4′-sulfonylbis(2-aminophenol); 3,3′-diaminobenzidine; and 3,3′, 4,4′-tetraaminobenzophenone. The first of these preferred curing agents will be referred to as diaminobisphenol AF. The curing agents can be prepared as disclosed in U.S. Pat. No. 3,332,907 to Angelo. Diaminobisphenol AF can be prepared by nitration of 4,4′-[2,2,2-trifluoro-1-(trifluoromethyl)ethylidene]bisphenol (i.e. bisphenol AF), preferably with potassium nitrate and trifluoroacetic acid, followed by catalytic hydrogenation, preferably with ethanol as a solvent and a catalytic amount of palladium on carbon as catalyst. Of the members of the preferred class, a particularly preferred compound is 3,3′-diaminobenzidine. Carboxylated perfluoroelastomers cured in the presence of 3,3′-diaminobenzidine show unusually good solvent resistance, as evidenced by greater resistance to volume swell in certain solvents compared to perfluoroelastomers cured in the presence of other agents. The level of curing agent should be chosen to optimize the desired properties of the vulcanizate. In general, a slight excess of curing agent over the amount required to react with all the cure sites present in the polymer is used. Typically, 0.5-5.0 parts by weight of the curative per 100 parts of polymer is required. The preferred range is 1.0-2.5 parts.
Urea, t-butyl carbamate and acetaldehyde ammonia (i.e. acetaldehyde ammonia trimer, a cyclic condensation product of 3 moles of ammonia and 3 moles of acetaldehyde, available from Aldrich Chemical Co., Milwaukee, Wis.) are particularly preferred accelerators when used with diaminobisphenol AF curative. Curable perfluoroelastomer compositions containing these curative systems are extrudable at relatively low temperatures, e.g. 60° C.-65° C., thus eliminating problems of compound scorch. In addition, acetaldehyde ammonia has a desirable plasticizing effect on the compositions.
Additives, such as carbon black, stabilizers, plasticizers, lubricants, fillers, and processing aids typically utilized in perfluoroelastomer compounding can be incorporated into the compositions of the present invention, provided they have adequate stability for the intended service conditions. In particular, low temperature performance can be enhanced by incorporation of perfluoropolyethers.
Carbon black fillers are used in elastomers as a means to balance modulus, tensile strength, elongation, hardness, abrasion resistance, conductivity, and processability of the compositions. In perfluoroelastomer compositions, small particle size, high surface area carbon blacks have been the fillers of choice. A grade commonly chosen is SAF carbon black, a highly reinforcing black with typical average particle size of about 14 nm and designated N 110 in Group No. 1, according to ASTM D 1765. A particular class of carbon blacks useful in the compositions of the present invention are those described in WO 95/22575. These carbon blacks have average particle sizes of at least about 100 nm to about 500 nm as determined by ASTM D 3849. Examples include MT blacks (medium thermal black) designated N-991, N-990, N-908, and N-907, and large particle size furnace blacks. MT blacks are preferred. When used, 1-70 phr of large size particle black is generally sufficient, and this amount does not retard cure time.
In addition, or in the alternative, fluoropolymer fillers may be present in the composition. Generally from 1 to 50 parts phr of a fluoropolymer filler is used, and preferably at least about 5 phr is present. The fluoropolymer filler can be any finely divided, easily dispersed plastic fluoropolymer that is solid at the highest temperature utilized in fabrication and curing of the perfluoroelastomer composition. By solid, it is meant that the fluoroplastic, if partially crystalline, will have a crystalline melting temperature above the processing temperature(s) of the perfluoroelastomer(s). Such finely divided, easily dispersed fluoroplastics are commonly called micropowders or fluoroadditives. Micropowders are ordinarily partially crystalline polymers.
Micropowders that can be used in the compositions of the invention include, but are not limited to, those based on the group of polymers known as tetrafluoroethylene (TFE) polymers. This group includes homopolymers of TFE (PTFE) and copolymers of TFE with small concentrations of at least one copolymerizable modifying monomer such that the resins remain non-melt-fabricable (modified PTFE). The modifying monomer can be, for example, hexafluoropropylene (HFP), perfluoro(propyl vinyl) ether (PPVE), perfluorobutyl ethylene, chlorotrifluoroethylene, or another monomer that introduces side groups into the polymer molecule. The concentration of such copolymerized modifiers in the polymer is usually less than 1 mole percent. The PTFE and modified PTFE resins that can be used in this invention include those derived from suspension polymerization as well as those derived from emulsion polymerization.
High molecular weight PTFE used in production of micropowder is usually subjected to ionizing radiation to reduce molecular weight. This facilitates grinding and enhances friability if the PTFE is produced by the suspension polymerization process, or suppresses fibrillation and enhances deagglomeration if the PTFE is produced by the emulsion polymerization process. It is also possible to polymerize TFE directly to PTFE micropowder by appropriate control of molecular weight in the emulsion polymerization process, such as disclosed by Kuhls et al. in U.S. Pat. No. 3,956,000. Morgan, in U.S. Pat. No. 4,879,362, discloses a non-melt-fabricable, non-fibrillating modified PTFE produced by the emulsion (dispersion) polymerization process. This polymer forms platelets on shear blending into elastomeric compositions, instead of fibrillating.
TFE polymers also include melt-fabricable copolymers of TFE having sufficient concentrations of copolymerized units of one or more monomers to reduce the melting point significantly below that of PTFE. Such copolymers generally have melt viscosity in the range of 0.5-60×103 Pa.s, but viscosities outside this range are also known. Perfluoroolefins and perfluoro(alkyl vinyl) ethers are preferred comonomers. Hexafluoropropylene and perfluoro(propyl vinyl) ether are most preferred. Melt fabricable TFE copolymers such as FEP (TFE/hexafluoropropylene copolymer) and PFA [TFE/perfluoro(propyl vinyl)ether copolymer] can be used, provided they satisfy constraints on melting temperature with respect to perfluoroelastomer processing temperature. These copolymers can be utilized in powder form as isolated from the polymerization medium, if particle size is acceptable, or they can be ground to suitable particle size starting with stock of larger dimensions.
A further preferred filler is anhydrous silica, generally an acidic silica or fumed silica. Such silicas are available from Degussa Aktiengesellschaft (Frankfurt, Germany) under the Aerosil® trademark. A particularly useful type is Aerosil® silica. Other suitable silicas include Reolosil® silicas, available from Tokuyama KK (Tokyo, Japan), for example Reolosil® QS13 silica, Reolosil® QS102 silica, and Reolosil® QS30 silica. Amounts of 1-25 phr are effective to reduce HF generation by the cured compositions during service. However, it is preferable to use no more than 1-7 phr because at higher concentrations of silica the compression set resistance of cured perfluoroelastomer compositions containing the high anhydrous silica concentrations deteriorates (i.e. increases), leading to high compression set and poor sealing characteristics. If less than 1 phr anhydrous silica is used, the degree of corrosion becomes unacceptable for many applications.
The curable compositions of the invention may be prepared by mixing the perfluoroelastomer, ammonia-generating compound, optional curing agent and other components using standard rubber compounding procedures. For example, the components may be mixed on a two roll rubber mill, in an internal mixer, for example, a Banbury internal mixer, or in an extruder. The curable compositions may then be crosslinked (i.e. cured) by application of heat and/or pressure. When compression molding is utilized, a press cure cycle is generally followed by a post cure cycle during which the press cured composition is heated at elevated temperatures in excess of 300° C. for several hours.
The curable compositions of the present invention are useful in production of gaskets, tubing, and seals. Such articles are generally produced by molding a compounded formulation of the curable composition with various additives under pressure, curing the part, and then subjecting it to a post cure cycle. The cured compositions have excellent thermal stability and chemical resistance. They are particularly useful in applications such as seals and gaskets for manufacturing semiconductor devices, and in seals for high temperature automotive uses.
The invention is now illustrated by certain embodiments wherein all parts are by weight unless otherwise specified.
EXAMPLES
Test Methods
Cure Characteristics
Cure characteristics were measured using a Shimadzu SDR-20 instrument under the following conditions:
Moving die frequency: 1.66 Hz
Oscillation amplitude: 1.0
Temperature: 204° C., unless otherwise noted
Sample size: Disks having diameter of 45 mm and thickness of 5 mm
Duration of test: 20 minutes
The following cure parameters were recorded:
MH: maximum torque level, in units of N.m
ML: minimum torque level, in units of N.m
ts1: minutes to 0.04 N.m rise above ML 
tc90: minutes to 90% of maximum torque
Test specimens were prepared from elastomer compounded with appropriate additives, as described in the formulations listed in the Examples below. Compounding was carried out on a rubber mill or in a Banbury mixer. The milled composition was formed into a sheet and a 10 g sample was die cut into a disk to form the test specimen.
Cure characteristics were determined by placing a test specimen in the sealed test cavity of the instrument which was maintained under a positive pressure and elevated temperature. A biconical disk was embedded in the test specimen and was oscillated through an arc of 0.5° at the specified frequency, thereby exerting a shear strain on the test specimen. The force at maximum amplitude (torque) required to rotate the disk is proportional to the stiffness (shear modulus) of the rubber. This torque was recorded as a function of time. Because stiffness of a rubber specimen increases during curing, the test provides a measure of curability. A test is completed when the recorded torque either reaches equilibrium or maximum value, or when a predetermined time has elapsed. The time required to obtain a curve is a function of the test temperature and the characteristics of the rubber compound.
Tensile Properties
Unless otherwise noted, stress/strain properties were measured on test specimens that had been post cured under nitrogen for 24 hours at 305° C. Physical property measurements were obtained according to methods described in ASTM D 412. The following parameters were recorded:
M100, modulus at 100% elongation in units of MPa
TB, tensile strength at break in units of MPa
EB, elongation at break in units of %
Compression set of O-ring samples was determined in accordance with ASTM D 395.
The following polymers were used in the Examples:
Polymer A—A terpolymer containing 68.2 mole percent units of TFE, 31.0 mole percent units of perfluoro(methyl vinyl) ether (PMVE) and 0.8 mole percent units of 8-CNVE prepared substantially according to the general process described in U.S. Pat. No. 5,789,489 and isolated in the presence of D65 water-based silicone defoamer, available from Dow Corning Corporation, Midland, Mich.
Polymer B—A terpolymer containing 60.24 mole percent units of TFE, 38.95 mole percent units of perfluoro(methyl vinyl) ether (PMVE) and 0.81 mole percent units of 8-CNVE prepared substantially according to the general process described in U.S. Pat. No. 5,789,489, except that the concentration of ammonium perfluorooctanoate in the polymerization mixture was twice as high. The polymer was isolated in the presence of D65 water-based silicone defoamer, available from Dow Corning Corporation, Midland, Mich.
Examples 1-2 and Control Example A
A sample of Polymer A was compounded on a two-roll rubber mill with diaminobisphenol AF, anhydrous silica, titanium dioxide, and accelerator (acetaldehyde ammonia or urea) in the proportions shown in Table I. The compounded compositions are labeled Example 1 (acetaldehyde ammonia) and Example 2 (urea) in Table I. A similar compounded composition was prepared which contained no accelerator. This composition is labeled Control A in Table I. Cure characteristics of the compounded compositions, determined using a Shimadzu SDR-20 instrument, are also shown in Table I.
 [TABLE] 
 [TABLE] 
Examples 3-4 and Control B
A sample of Polymer B was compounded on a two-roll rubber mill with diaminobisphenol AF, anhydrous silica, MT carbon black, and accelerator (acetaldehyde ammonia or urea) in the proportions shown in Table II. The compounded compositions are labeled Example 3 (acetaldehyde ammonia) and Example 4 (Urea) in Table II. A similar compounded composition was prepared which contained no accelerator. This composition is labeled Control B in Table II. Cure characteristics of the compounded compositions, determined using a Shimadzu SCR-20 instrument, are also shown in Table II.
 [TABLE] 
 [TABLE] 
Example 5
In this Example, urea was employed as the curative for the perfluoroelastomer, rather than as an accelerator for another curative. A sample of Polymer B was compounded on a two-roll rubber mill with urea, anhydrous silica and MT carbon black in the proportions shown in Table III. Cure characteristics of the compounded composition, determined using a Shimadzu SCR-20 instrument, are also shown in Table III.
 [TABLE] 
 [TABLE]

File: data/raw/pat/US6956085B2_desc.txt

Description
TECHNICAL FIELD
This invention relates to compositions of fluoropolymers having nitrogen-containing cure sites and amino substituted aromatic curative compounds, making and/or curing such compositions, and articles comprising such compositions.
BACKGROUND
Fluoropolymers are commercially useful materials. Fluoropolymers include, for example, crosslinked fluoroelastomers, and uncrosslinked fluoroelastomer gums. Certain fluoroelastomers are tolerant of high temperatures and harsh chemical environments, and thus are particularly useful as seals, gaskets, and other molded parts in systems that are exposed to elevated temperatures and/or harsh chemicals. Such parts are widely used in the automotive, chemical processing, semiconductor, aerospace, and petroleum industries, among others.
SUMMARY OF THE INVENTION
Briefly, the present invention provides a composition comprising a fluoropolymer comprising interpolymerized units derived from a nitrogen-containing cure site monomer, and an amino-substituted aromatic curative compound having at least one substituent other than hydrogen, wherein the net effect of the substituent(s) is not electron withdrawing, the curative has a pKa above about 12, the compound may contain one or more heteroatom(s) provided that no heteroatom directly bonded to a hydrogen is in the position ortho to the amino group, and one or more substituents may together form a ring, which ring may be aromatic and may include one or more heteroatoms(s).
In another aspect, the present invention provides a method of making a fluoropolymer composition comprising (a) providing a fluoropolymer comprising interpolymerized units derived from a nitrogen-containing cure site monomer, (b) providing an amino-substituted aromatic curative compound having at least one substituent other than hydrogen, said substituent(s) not including a heteroatom directly bonded to a hydrogen in the position ortho to the amino group, wherein the net effect of the substituent(s) is not electron withdrawing, the curative has a pKa above about 12, the compound may contain one or more heteroatoms(s), and one or more substituents may together form a ring, which ring may be aromatic and may include one or more heteroatoms(s), and blending the fluoropolymer with the curative.
The invention also provides articles containing the curable or cured compositions such as sheets, films, hoses, gaskets, seals, and O-rings. The invention is particularly desirable for articles with good physical properties and low compression set at high temperatures. The invention has high temperature resistance (better than aminophenol and peroxide systems) without scorch (premature curing) problems associated with ammonia-generating compounds.
Other features and advantages of the invention will be apparent from the following detailed description of the invention and the claims. The above summary of principles of the disclosure is not intended to describe each illustrated embodiment or every implementation of the present disclosure. The details that follow more particularly exemplify certain preferred embodiments utilizing the principles disclosed herein.
DETAILED DESCRIPTION
The present invention provides a fluoroelastomer composition. This includes a fluoropolymer comprising interpolymerized units derived from a nitrogen-containing cure site monomer, and an amino-substituted aromatic curative compound. The curative compound can generally be described as having at least one substituent other than hydrogen, and the net effect of the substituent(s) is not electron withdrawing, a pKa above about 12, the compound may contain one or more heteroatom(s) provided that no heteroatom directly bonded to a hydrogen is in the position ortho to the amino group, and one or more substituents may together form a ring, which ring may be aromatic and may include one or more heteroatoms(s).
The chemical group descriptions used in this document are described below and are known in the field, and these descriptions are not intended to change accepted meanings. “Amino-substituted” means NH2-substituted. “Alkyl” means a C1-C15 aliphatic hydrocarbon group that may be linear or branched, and in some embodiments C1 to about C10. “Branched” means that one or more lower alkyl groups such as methyl, ethyl, or propyl are attached to a linear alkyl chain. “Alkenyl” means a C2 to about C15 (more preferably C2 to about C10, and in other embodiments more preferably C2 to about C6) aliphatic hydrocarbon group containing a carbon-carbon double bond and which may be straight or branched. These groups also may be substituted by one or more halo atoms, cycloalkyl, or cycloalkenyl groups. “Aryl” means a C6 to about C12 aromatic carbocyclic radical containing. Exemplary aryl groups include phenyl or naphthyl optionally substituted with one or more aryl group substituents which may be the same or different, where “aryl group substituent” includes hydrogen, alkyl, cycloalkyl, optionally substituted aryl, optionally substituted heteroaryl, aralkyl, aralkenyl, aralkynyl, heteroaralkyl, heteroaralkenyl, heteroaralkynyl, hydroxyalkyl, alkoxy, aryloxy, aralkoxy, acyl, aroyl, halo, nitro, cyano, alkoxycarbonyl, aryloxycarbonyl, aralkoxycarbonyl, acylamino, aroylamino, and other known groups. “Hetero” means oxygen, nitrogen, or sulfur in place of one or more carbon atoms.
Combinations of these groups are also useful. For example, “cycloalkyl” means a C3 to about C12 non-aromatic mono- or multicyclic ring system. Exemplary cycloalkyl rings include cyclopentyl, cyclohexyl, and cycloheptyl. “Cycloalkenyl” means a C3 to about C10 non-aromatic monocyclic or multicyclic ring system containing a carbon-carbon double bond. “Alkaryl” means an aryl-alkyl- group in which the aryl and alkyl are as previously described. “Alkenylaryl” means an aryl-alkenyl- group in which the aryl and alkenyl are as previously described. These groups also may be substituted by one or more halo atoms, or methylene, alkyl, cycloalkyl, heterocyclyl, aralkyl, heteroaralkyl, aryl, or heteroaryl groups.
Fluoroelastomers useful in the present invention are derived from one or more fluorinated monomer(s) and optionally one or more non-fluorinated comonomer(s), along with interpolymerized units derived from a nitrile-containing cure site monomer.
The fluoroelastomer compositions of the invention are derived from interpolymerized units of fluorinated monomers such as those having the formula CF2═CX—Rf, wherein X is H, F, CF3, or CH3, Rf is fluorine or a C1-C8 fluoroalkyl. Optional comonomers include hydrogen-containing C2-C9 olefins, which have less than half of the hydrogen atoms substituted with fluorine, more preferably less than one-fourth of the hydrogen atoms substituted with fluorine, and which are non-fluorinated in other embodiments. Suitable examples of fluorinated monomers include tetrafluoroethylene, hexafluoropropylene, and chlorotrifluoroethylene.
Hydrogen-containing olefins useful in the invention include those of the formula CX2═CX—R, wherein each X is, independently, hydrogen or fluorine or chlorine, R is hydrogen, fluorine, or a C1-C12, preferably C1-C3, alkyl. Preferred olefins include partially-fluorinated monomers (e.g., vinylidene fluoride) or hydrogen-containing monomers such as olefins including α-olefins (e.g., ethylene, propylene, butene, pentene, hexene, and the like). Combinations of the above-mentioned materials are also useful.
When the fluoroelastomer is not perfluorinated, it contains from about 5 to about 90 mol % of its interpolymerized units derived from TFE, CTFE, and/or HFP, from about 5 to about 90 mol % of its interpolymerized units derived from VDF, ethylene, and/or propylene, up to about 40 mol % of its interpolymerized units derived from a vinyl ether. Perfluoroelastomers also are useful in the present invention. These materials
Perfluorinated vinyl ethers also are suitable as comonomers in the present invention. Such perfluorovinylethers include, for example, CF2═CFOCF3, CF2═CFOCF2CF2OCF3, CF2═CFOCF2CF2CF2OCF3, CF2═CFOCF2CF2CF3, CF2═CFOCF2CF(CF3)OCF2CF2CF3, and CF2═CFOCF2CF(CF3)OCF2CF(CF3)OCF2CF2CF3.
One example of a useful fluoroelastomer is composed of principal monomer units of tetrafluoroethylene and at least one perfluoroalkyl vinyl ether. In such copolymers, the copolymerized perfluorinated ether units constitute from about 1 to about 60 mol % (more preferably 10 to 40 mol %) of total monomer units present in the polymer.
The cure site component is involved in curing the fluoroelastomers of the invention. The cure site component can be partially or fully fluorinated. At least one cure site component of at least one fluoropolymer comprises a nitrogen-containing group. Examples of nitrogen-containing groups useful in the cure site monomers of the present invention include nitrile, imidate, and amidine groups. Some preferred cure site monomers in the fluoroelastomer of the invention include nitrile-containing cure site monomers. These include nitrile-containing fluorinated olefins and nitrile-containing fluorinated vinyl ethers, such as: CF2═CFO(CF2)LCN;
CF2═CFO[CF2CF(CF3)O]q(CF2O)yCF(CF3)CN;
CF2═CF[OCF2CF(CF3)]rO(CF2)tCN; and CF2═CFO(CF2)uOCF(CF3)CN, wherein L=2-12; q=0-4; r=1-2; y=0-6; t=1-4; and u=2-6. Representative examples of such monomers include CF2═CFO(CF2)3OCF(CF3)CN, perfluoro(8-cyano-5-methyl-3,6-dioxa-1-octene), and CF2═CFO(CF2)5CN.
An effective amount of cure site monomer is used in the fluoroelastomer to achieve the desired results. For example, this amount is increased to increase crosslink density of a cured article. The amount of cure site monomer in the fluoroelastomer preferably ranges from at least about 0.001 mol %, more preferably at least about 0.01 mol %. The amount of cure site monomer in the fluoroelastomer preferably ranges from below about 5 mol %, more preferably below about 3 mol %.
The fluoroelastomers may be prepared by methods known in the art. For example, the polymerization process can be carried out by free-radical polymerization of the monomers alone or as solutions, emulsions, or dispersions in an organic solvent or water. Polymerization in an aqueous emulsion or suspension often is preferred because of the rapid and nearly complete conversion of monomers, easy removal of the heat of polymerization, and ready isolation of the polymer. Emulsion or suspension polymerization typically involves polymerizing monomers in an aqueous medium in the presence of an inorganic free-radical initiator system, such as ammonium persulfate (APS) or potassium permanganate, and a surfactant or suspending agent.
Aqueous emulsion polymerization can be carried out continuously under steady-state conditions in which, for example, monomers, water, surfactants, buffers, and catalysts are fed continuously to a stirred reactor under optimum pressure and temperature conditions while the resulting emulsion or suspension is removed continuously. See, e.g., U.S. Pat. No. 5,789,489. An alternative technique is batch or semibatch polymerization by feeding the ingredients into a stirred reactor and allowing them to react at a set temperature for a specified length of time or by charging ingredients into the reactor and feeding the monomer into the reactor to maintain a constant pressure until a desired amount of polymer is formed.
The free-radical polymerization process can also be carried out in the presence of a perfluorosulfinate and an oxidizing agent to improve the processability of the resulting fluoropolymer composition. Such oxidizing agents are water soluble and capable of converting the sulfinate to a sulfonyl moiety. The produced sulfonyl radical is believed to eliminate SO2 and form a fluorinated radical that initiates the polymerization of the ethylenically unsaturated monomers. A number of useful oxidizing agents are known as taught in U.S. Pat. Nos. 5,285,002 and 5,639,837. Representative examples of such useful oxidizing agents are sodium, potassium, and ammonium persulfates, perphosphates, perborates, percarbonates, bromates, chlorates, and hypochlorites. Other useful oxidizing agents include Cerium compounds such as (NH4)2Ce(NO3)6. The amount of oxidizing agent used can vary depending on the particular oxidizing agent and sulfinate employed. Typically an equimolar amount or less (based on the amount of sulfinate) is used. Perfluorosulfinates useful for this purpose include those described in U.S. Pat. Nos. 5,285,002 and 5,378,782.
Most commercially employed fluoropolymer curative systems involve nitriles, peroxides, dinucleophilics (e.g., bisphenols), and irradiation. Curative systems used with nitrile cure systems have included tetraphenyltin, ammonium, and ammonia generating compounds, as well as nitrogen containing nucleophilic compounds such as bis(aminophenols), bis(aminothiophenols), heterocyclic secondary amines, and guanidines, among others.
This invention uses curative systems based on amino-substituted aromatic compounds having at least one substituent other than hydrogen. The substituent may or may not be aromatic. These compounds may also be part of a dual curative system. It is preferred to use compounds where the amine nitrogen is electron dense. These electron dense amino substituted aromatic compounds surprisingly improve heat aging properties such as elongation at break.
Thus it is preferable to not include electron withdrawing groups on the aromatic moiety or, if multiple substituents are included it is preferable to have an overall non-electron withdrawing effect on the amine nitrogen. Electron donating substituents are preferred. The aromatic moiety of the amino substituted aromatic compound may be selected from a number of materials including but not limited to benzenes, napthalenes, anthracenes, pyridines, pyrimidines, melamines, quinolines, furans, pyroles, oxazoles, iridazoles, thiophenes, triazines, azulenes, benzimidazoles, and combinations thereof. Examples of aromatic compounds beyond benzene are identified below. Such exemplary compounds can be substituted or unsubstituted, R can be, for example, alkyl, alkenyl, cycloalkyl, aryl, or alkaryl, as described above. 
One way of characterizing electron withdrawing and donating effect on aromatics and pKa values can be found, for example, in “Advanced Organic Chemistry, Reactions, Mechanisms and Structures”, J. March, 2nd ed., 1977, McGraw-Hill, Chapters 8 and 9. Substituents can affect reactivity of the amine nitrogen by way of electrical (field or resonance) effects. The net result of all these effects is that the electron density distribution is modified. For example, some groups considered to have an electron withdrawing effect may include NO2, CN, and NH3+ while groups considered to have a resonance electron donating effect may include NH2, NHCH3, N(CH3)2, OR, O− and CH3. The Hammett equation, log (k/k0)=σρ is an attempt to quantify the effects of substituent effects on aromatics. The σ values are numbers that sum up the total electrical effects of a group when attached to a benzene ring in a meta or para position. The σρ effects are expected to have the most impact on the inventive curing agents. A positive value of σ indicates an electron withdrawing group and a negative value an electron donating group. Values of σ for the groups listed as electron withdrawing above are all greater than 0.5 while those listed as electron donating above are below zero. In some embodiments, it is preferred to have a sum of σ value effects less than about 0.5, more preferably less than about 0.3, and even more preferably less than 0.
Besides having a sum of non-electron donating effects, it is also desired that the amino substituted aromatic compound curing agent not be acidic to the extent that this character undesirably inhibits cure. That is, more acidic character can be tolerated or even sought in applications where curing proceeds at the desired rates, while in other systems of the invention less acidic character is sought. It is preferred that the first pKa (in the event of multiple pKa values) of the curing agent be greater than about 12, to allow proper cure in most systems. For example, ArOH has a pKa (in water at 25° C.) of 8-11 while ArO− has a pKa of >37. Similarly, ArCO2H has a pKa of about 4 while ArCH3 has a pKa of about 35. Generally, it is believed that the amino group will increase the pKa relative to the compound lacking the amino group, although the increase may be insignificant. In some cases the pKa increases less than 3 units.
In another embodiment, the curative compound contains a heteroatom directly bonded to an R group in the position ortho to the amino group. The R is an alkyl such as C1-C5 alkyls, aryl, arylalkyl, cycloalkyl, and the like, and the R group may contain a heteroatom.
In another aspect, the curative compound has a heteroatom of oxygen, sulfur, or nitrogen, in one or both position(s) ortho to the amino group. When the heteroatom is nitrogen, it is bonded to two R groups. In some embodiments, the R group is a C1-C5 alkyl and the heteroatom is oxygen.
Examples of useful curatives include methoxy-substituted mono- and bis-amino-substituted aromatic compounds, alkoxy-substituted mono- and bis- amino-substituted aromatic compounds, dialkyl amino-substituted mono- and bis- amino-substituted aromatic compounds, thioalkoxy-substituted mono- and bis- amino-substituted aromatic compounds, and combinations thereof.
More specific examples of useful curatives include o-anisidine, p-anisidinc, m-anisidine, 4″,4′″-(hexafluoroisopropylidene)-bis(4-phenoxyaniline), 4-phenoxyaniline, 3,4,5-trimethoxyaniline, 2,2-bis(4-aminophenyl) hexafluoropropane, a 4-amino-2, 6-dichlorophenoxide salt, and combinations thereof.
Additives such as carbon black, stabilizers, plasticizers, lubricants, fillers including fluoropolymer fillers, and processing aids typically utilized in fluoropolymer compounding can be incorporated into the compositions. In some embodiments, additives that detrimentally affect the color of the composition are avoided.
Carbon black fillers can be used to balance properties such as modulus, tensile strength, elongation, hardness, abrasion resistance, conductivity, and processability of the compositions. Suitable examples include MT blacks (medium thermal black) designated N-991, N-990, N-908, and N-907; FEF N-550; and large particle size furnace blacks. When large size particle black is used, 1 to 70 parts filler per hundred parts fluoropolymer (phr) is generally sufficient.
One or more acid acceptors can also be added to the formulations. In some applications, where the presence of extractable metallic compounds is undesirable (e.g., semiconductor industry) the use of inorganic acid acceptors should be minimized or avoided. Commonly used acid acceptors include, for example, zinc oxide, calcium hydroxide, calcium carbonate, magnesium oxide, silicon dioxide (silica), etc. These compounds generally are used in the fluoropolymer formulation to bind any acids (such as HF) that might be generated at the high temperatures such as may be encountered during curing or at the temperatures where the fluoropolymers are intended to function.
The fluoroelastomer compositions can be prepared by mixing a selected fluoroelastomer gum with a selected catalyst, along with any selected additive(s) and/or adjuvant(s) (if any) in conventional rubber processing equipment. The desired amounts of compounding ingredients and other conventional adjuvants or ingredients can be added to the unvulcanized fluorocarbon gum stock and intimately admixed or compounded therewith by employing any of the usual rubber mixing devices such as internal mixers, (e.g., Banbury mixers), roll mills, or any other convenient mixing device. To avoid premature curing or “scorch,” the temperature during mixing should not rise above the safe mixing temperature of the curative selected, e.g., mixing below about 120° C. During mixing, it is preferable to distribute the components uniformly throughout the gum.
The mixture is then processed and shaped, such as by extrusion (e.g., into the shape of a film, tube, or hose) or by molding (e.g., in the form of sheet or an O-ring). The shaped article can then be heated to cure the fluoropolymer composition and form a cured article.
Molding or press curing of the compounded mixture usually is conducted at a temperature sufficient to cure the mixture in a desired time duration under a suitable pressure. Generally, this is between about 95° C. and about 230° C., preferably between about 150° C. and about 205° C., for a period of from about I minute to 15 hours, typically from 5 minutes to 30 minutes. A pressure of between about 700 kPa and about 21,000 kPa is usually imposed on the compounded mixture in a mold. The molds first may be coated with a release agent and baked.
The molded mixture or press-cured article is then usually post-cured (e.g., in an oven) at a temperature and for a time sufficient to complete the curing, usually between about 150° C. and about 300° C., typically at about 230° C., for a period of from about 2 hours to 50 hours or more, generally increasing with the cross-sectional thickness of the article. For thick sections, the temperature during the post cure is usually raised gradually from the lower limit of the range to the desired maximum temperature. The maximum temperature used is preferably about 300° C., and this value is held for about 4 hours or more. This post-cure step generally completes the cross-linking and may also release residual volatiles from the cured compositions. One example of a suitable post-cure cycle involves exposing molded parts to heat under nitrogen using six stages of conditions. First, the temperature is increased from 25 to 200° C. over 6 hours, then the parts are held at 200° C. for 16 hours, after which the temperature is increased from 200 to 250° C. over 2 hours. Then the parts are held at 250° C. for 8 hours, after which the temperature is increased from 250 to 300° C. over 2 hours. Then the parts are held at 300° C. for 16 hours. Finally, the parts are returned to ambient temperature such as by shutting off the oven heat.
The fluoropolymer compositions are useful in production of articles such as O-rings, gaskets, tubing, and seals, especially when a clean-appearing fluoroelastomer article is desired. The curable compositions formulated without inorganic acid acceptors are particularly well suited for applications such as seals and gaskets for manufacturing semiconductor devices, and in high-temperature automotive seals.
Objects and advantages of this invention are further illustrated by the following examples, wherein the particular materials and amounts recited, as well as other conditions and details, should not be construed to unduly limit this invention.
EXAMPLES
The materials used were available from Aldrich Chemical Co., Milwaukee, Wis., unless otherwise specified. The indicated results were obtained using the following test methods, unless otherwise noted. The test results appear in the table below.
Test Methods
Cure rheology: Tests were run on uncured, compounded samples using a Monsanto Moving Die Rheometer (MDR) Model 2000 in accordance with ASTM D 5289-93a at various times and temperatures and a 0.5 degree arc. Both the minimum torque (ML) and highest torque attained during a specified period of time when no plateau or maximum torque was obtained (MH) were measured. Also measured were the time for the torque to increase 2 in-1b (0.2 N m) above ML (“ts2”), the time for the torque to reach a value equal to ML+0.5(MH−ML)(“t′50”), and the time for the torque to reach ML+0.9(MH−ML)(“t′90”).
Press-Cure: Sample sheets measuring 150×150×2.0 mm, and O-rings were molded from the mixed uncured compounds using a heated press set at various times and temperatures as indicated in the examples.
Post-Cure: Press-cured sample sheets and O-rings were exposed to heat in air for various times and temperatures. The samples were returned to ambient temperature before testing.
Physical Properties: Tensile Strength at Break, Elongation at Break, and Modulus at 100% Elongation were determined using ASTM D 412-92 on samples cut from the press- and post-cured sheet with ASTM Die D.
Hardness: Samples were measured using ASTM D 2240-85 Method A with a Type A-2 Shore Durometer. Units are reported in points on the Shore A scale.
Compression Set: O-ring samples were measured using ASTM 395-89 Method B at various times, temperatures, and 25% original deflection (unless noted otherwise). The O-rings had a cross-sectional thickness of 0.139 in. (3.5 mm). Results are reported as a percentage of the original deflection.
Heat Aging: ASTM D573, with time and temperature indicated in the examples.
Examples 1-8
Perfluoroelastomer A was prepared by aqueous emulsion polymerization having interpolymerized units of 66.2 mole percent (mol %) tetrafluoroethylene (TFE), 33.0 mol % perfluoromethyl vinyl ether (PMVE) and 0.8 mol % of a nitrile-containing cure site monomer, CF2═CFO(CF2)5CN(MV5CN).
Perfluoroelastomer B was similarly prepared and had interpolymerized units of 66.8 mol % TFE, 32.0 mol % PMVE and 1.2 mol % MV5CN.
The perfluoroelastomer was masticated on a two roll mill for 1 to 2 min. Optionally silica filler (Aerosil® R-972, from Degussa) was then added. This was followed by the addition of the amino-substituted aromatic curative compound. Optionally barium sulfate (No. 100 from Sakai Chemical, Osaka, Japan) and titanium dioxide (A-110 from Sakai Chemical, Osaka, Japan) or N990 carbon black were then added with a total mixing time of 15 to 20 min. Sample sheets and O-rings were prepared. The samples were then tested for cure rheology and press cured. Press and post curing conditions varied as follows: Examples 1-4 were press cured at 188° C. for 20 min. and postcured at 200° C. for 24 h. Example 5 was press cured at 177 C for 30 min. and post curing was ramped from room temperature to 200° C. over 6 h, then held at 200° C. for 16 h, then ramped to 200-250° C. in 2 h, then held at 250° C. for 8 h, then ramped to 250-300° C. for 2 h and finally held at 300° C. for 16 h before cooling to room temperature over 2 h. Example 6 was press cured at 177° C. for 30 min. and post cured at 250° C. for 16 h. Example 7 was not molded into finished parts; it was used to demonstrate that a curing a curing effect was present. This illustrated the effect of converting the phenol group in CE-1 into an electron donating phenoxide salt to provide the necessary curing effects. The molded sheets were used for the Die D dumbbells used in testing the physical properties (per ASTM D412) and the heat aging properties (per ASTM D573). The molded 3.59 mm O-rings were used for compression set testing per ASTM D395 Method B. The results are included in the tables below.
In the following table, Curative A is 4″, 4′″-(hexafluoro isopropylidene) bis(4-phenoxyaniline), Curative B is 4-phenoxyaniline, Curative C is 3,4,5-trimethoxyaniline, Curative D is p-anisidine, Curative E is 2,2-bis(4-aminophenyl) hexafluoropropane (from Central Glass Co., Ltd., Saitama, Japan), and Curative F is 4-amino-2, 6-dichlorophenoxide sodium salt (prepared by reacting equi-molar amounts of 4-amino-2, 6-dichlorophenol and NaOCH3 in methanol at room temperature).
 [TABLE] 
 [TABLE] 
 [TABLE] 
 [TABLE] 
Comparative Examples CE-1 to CE-4
Perfluoroelastomer B was masticated on a two roll mill for 1 to 2 minutes. Aerosil R-972 was then added, followed by the addition of a curing agent with a total mixing time of 15 to 20 min. Sheets and O-rings were prepared and tested as in the examples above. None of the Comparative Examples cured, so they could not be molded into useful parts. Formulations and test results are included in the tables below.
 [TABLE] 
 [TABLE] 
 [TABLE] 
 [TABLE] 
In the following tables, N/M indicates that the property was not measured, and N/C indicates that the material did not cure.
 [TABLE] 
 [TABLE] 
 [TABLE] 
 [TABLE] 
In the following table, N/M indicates that the property was not measured, TS means Tensile Strength at Break and EB means Elongation at Break.
 [TABLE] 
 [TABLE] 
 [TABLE] 
 [TABLE] 
Various modifications and alterations of this invention will become apparent to those skilled in the art without departing from the scope and principles of this invention, and it should be understood that this invention is not to be unduly limited to the illustrative embodiments set forth hereinabove. All publications and patents are herein incorporated by reference to the same extent as if each individual publication or patent was specifically and individually indicated to be incorporated by reference.
