Repository: 3recon/gasket_anal

# 반도체 공정용 불소고무 가스켓 배합비–물성 예측 (GP + 베이지안 최적화)

공개 특허의 실시예·비교예 표에서 FFKM·FKM 가스켓의 원재료·부재료 배합비(phr)와 물성을 추출하고,
가우시안 프로세스(GP) 회귀 모델의 하이퍼파라미터를 베이지안 최적화(BO)로 탐색해 물성 예측 모델을 만든 프로젝트입니다.

## 산출물

| 파일 | 내용 |
|---|---|
| `가스켓_배합-물성_데이터_및_GP모델.xlsx` | 원자료(412행), 모델링 데이터(333행), 출처, 통계, 하이퍼파라미터 실험 전체 기록(525회), 최적 모델, 예측값, BO 제안 배합 |
| `가스켓_GP_BO_분석보고서.docx` | 데이터 수집·정제, GP/BO 방법론, 하이퍼파라미터 설정과 분석 과정 상세 보고서 |
| `가스켓_GP_BO_발표자료.pptx` | 요약 발표자료 |

## 데이터

- 출처: Google Patents 공개 전문 40건(Daikin, DuPont/Chemours, 3M, Greene Tweed, Nichias, Valqua, Mitsubishi Cable, 국내 특허 등)
- 수집 412행 → 정제 규칙 8단계 적용 → 모델링 333행(33개 특허, FFKM 243 / FKM 90)
- 모든 수치는 특허 원문 표에서 전사(추정·합성 데이터 없음). 단위는 phr(고무 100 기준), MPa로 통일

File: data/raw/pat/US6992143B2_desc.txt

Description
CROSS-REFERENCE TO RELATED APPLICATIONS
This application claims the benefit of U.S. Provisional Application No. 60/495,613 filed Aug. 15, 2003.
FIELD OF THE INVENTION
This invention relates to perfluoroelastomer compositions comprising a) perfluoroelastomer, b) a curative selected from the group consisting of an ammonia generating curative and a bis(aminophenol), and c) hydrophobic silica filler.
BACKGROUND OF THE INVENTION
Perfluoroelastomers have achieved outstanding commercial success and are used in a wide variety of applications in which severe environments are encountered, in particular those end uses where exposure to high temperatures and aggressive chemicals occurs. These polymers are often used in seals for aircraft engines, in oil-well drilling devices, in semiconductor wafer manufacturing processes and in sealing elements for industrial equipment used at high temperatures.
Many perfluoroelastomer seals are filled with carbon black. However, an increasing number of end use applications require non-black seals. White fillers such as silica, barium sulfate, alumina and aluminum silicate are generally employed for such applications (U.S. Pat. Nos. 5,696,189 and 6,191,208 B1).
There are several different types of curing systems available for crosslinking perfluoroelastomers. Particularly preferred systems are i) bis(aminophenol)s (U.S. Pat. No. 6,211,319) and ii) compounds which decompose at curing temperatures to generate ammonia. It is believed that the ammonia reacts with nitrile group cure sites located on the perfluoroelastomer polymer chains to produce triazine rings, thus crosslinking the perfluoroelastomer (U.S. Pat. No. 6,281,296 and WO 200127194).
It would be desirable to have a non-black filled perfluoroelastomer composition which is curable with either a bis(aminophenol) or an ammonia generator compound and which yields a cured article having good physical properties, including compression set resistance.
SUMMARY OF THE INVENTION
The present invention is directed to a curable perfluoroelastomer composition that, when cured, has good physical properties, particularly good (i.e. low) compression set. Accordingly, an aspect of the present invention is a curable composition comprising
A. a perfluoroelastomer comprising copolymerized units of (1) tetrafluoroethylene, (2) a perfluoro(vinyl ether), and (3) a cure site monomer selected from the group consisting of nitrile-containing fluorinated olefins and nitrile-containing fluorinated vinyl ethers; 
B. 1–25 parts by weight per hundred parts by weight perfluoroelastomer of a hydrophobic silica; and 
C. a curative selected from the group consisting of i) a bis(aminophenol) and ii) a compound that decomposes at temperatures between 40° and 330° C. to produce ammonia. 
DETAILED DESCRIPTION OF THE INVENTION
The compositions of the present invention are based on elastomeric perfluoropolymers (hereinafter “perfluoroelastomers”), that is, substantially fully fluorinated fluoropolymers which, when cured, exhibit an elastomeric character. The perfluoroelastomers contain nitrile groups which render the polymers crosslinkable by ammonia and bis(aminophenols).
Perfluoroelastomers are polymeric compositions having copolymerized units of at least two principal perfluorinated monomers. Generally, one of the principal comonomers is a perfluoroolefin, while the other is a perfluoro(vinyl ether). Representative perfluorinated olefins include tetrafluoroethylene (TFE) and hexafluoropropylene (HFP). Suitable perfluorinated vinyl ethers are those of the formula
CF2═CFO(Rf′O)n(Rf″O)mRf  (I)
where Rf′ and Rf″ are different linear or branched perfluoroalkylene groups of 2–6 carbon atoms, m and n are independently 0–10, and Rf is a perfluoroalkyl group of 1–6 carbon atoms.
A preferred class of perfluoro(vinyl ethers) includes compositions of the formula
CF2═CFO(CF2CFXO)nRf  (II)
where X is F or CF3, n is 0–5, and Rf is a perfluoroalkyl group of 1–6 carbon atoms.
A most preferred class of perfluoro(vinyl ethers) includes those ethers wherein n is 0 or 1 and Rf contains 1–3 carbon atoms. Examples of such perfluorinated ethers include perfluoro(methyl vinyl ether) (PMVE) and perfluoro(propyl vinyl ether) (PPVE). Other useful monomers include compounds of the formula
CF2═CFO[(CF2)mCF2CFZO]nRf  (III)
where Rf is a perfluoroalkyl group having 1–6 carbon atoms, m=0 or 1, n=0–5, and Z=F or CF3.
Preferred members of this class are those in which Rf is C3F7, m=0, and n=1.
Additional perfluoro(vinyl ether) monomers include compounds of the formula
CF2═CFO[(CF2CFCF3O)n(CF2CF2CF2O)m(CF2)p]CxF2x+1  (IV)
where m and n independently=1–10, p=0–3, and x=1–5.
Preferred members of this class include compounds where n=0–1, m=0–1, and x=1.
Another example of a useful perfluoro(vinyl ether) includes
CF2═CFOCF2CF(CF3)O(CF2O)mCnF2n+1  (V)
where n=1–5, m=1–3, and where, preferably, n=1. 
Mixtures of perfluoro(vinyl ethers) may also be used.
Preferred perfluoroelastomers are composed of tetrafluoroethylene and at least one perfluoro(vinyl ether) as principal monomer units. In such copolymers, the copolymerized perfluorinated ether units constitute from about 15 mole percent to 65 mole percent (preferably 25 to 60 mole percent) of total monomer units in the polymer.
The perfluoropolymer further contains copolymerized units of at least one nitrile group-containing cure site monomer, generally in amounts of from 0.1–5 mole percent. The range is preferably between 0.3–1.5 mole percent. Suitable cure site monomers include nitrile-containing fluorinated olefins and nitrile-containing fluorinated vinyl ethers. Useful nitrile-containing cure site monomers include those of the formulas shown below.
CF2═CF—O(CF2)n—CN  (VI)
where n=2–12, preferably 2–6;
CF2═CF—O[CF2—CFCF3—O]n—CF2—CF(CF3)—CN  (VII)
where n=0–4, preferably 0–2;
CF2═CF—[OCF2CF(CF3)]x—O—(CF2)n—CN  (VIII)
where x=1–2, and n=1–4; and
CF2═CF—O—(CF2)n—O—CF(CF3)CN  (IX)
where n=2–4.
Those of formula (VIII) are preferred. Especially preferred cure site monomers are perfluorinated polyethers having a nitrile group and a trifluorovinyl ether group. A most preferred cure site monomer is
CF2═CFOCF2CF(CF3)OCF2CF2CN  (X)
i.e. perfluoro(8-cyano-5-methyl-3,6-dioxa-1-octene) or 8-CNVE.
The perfluoroelastomers employed in this invention preferably comprise copolymerized units of i) 38.5 to 74.7 (most preferably 44 to 69.5) mole percent tetrafluoroethylene (TFE), ii) 25 to 60 (most preferably 30 to 55) mole percent perfluoro(methyl vinyl ether) (PMVE) and iii) 0.3 to 1.5 (most preferably 0.5 to 1.0) mole percent of a nitrile group—containing cure monomer, preferably 8-CNVE.
Perfluoroelastomers employed in this invention may be manufactured by such well-known processes as those described in Breazeale (U.S. Pat. No. 4,281,092) or Coughlin et. al. (U.S. Pat. No. 5,789,489).
Bis(aminophenols) which may be employed as curatives in the compositions of this invention include those of the formula 
where A is SO2, O, CO, alkyl of 1–6 carbon atoms, perfluoroalkyl of 1–10 carbon atoms, or a carbon-carbon bond linking the two aromatic rings. The amino and hydroxyl groups are interchangeably in the meta and para positions with respect to the group A. Preferably, the curing agent is a compound selected from the group consisting of 2,2-bis[3-amino-4-hydroxyphenyl]hexafluoropropane (diaminobisphenol AF or DABPAF). Alternatively, the hydroxyl groups may be replaced by thiol groups. The curing agents can be prepared as disclosed in U.S. Pat. No. 3,332,907 to Angelo. Diaminobisphenol AF can be prepared by nitration of 4,4′-[2,2,2-trifluoro-1-(trifluoromethyl)ethylidene]bisphenol (i.e. bisphenol AF), preferably with potassium nitrate and trifluoroacetic acid, followed by catalytic hydrogenation, preferably with ethanol as a solvent and a catalytic amount of palladium on carbon as catalyst. When present in the compositions of this invention, the bis(aminophenol) or bis(aminothiophenol) is typically at a level between 0.2 and 7 (preferably 1 to 2) phr (i.e. parts by weight per hundred parts by weight perfluoroelastomer).
Ammonia-generating compounds that may be employed in the compositions of this invention are those that are capable of generating ammonia at temperatures of 40° C.–330° C., preferably between 90° C.–220° C. Illustrative examples of these compounds include aldehyde ammonia condensation products, including acetaldehyde ammonia; and other compounds, such as hexamethylenetetramine; carbamates, for example t-butyl carbamate, benzyl carbamate, and HCF2CF2CH(CH3)OCONH2; urea; urea hydrochloride; thiourea; amides, such as phthalamide; metal ammine complexes, such as tetraamminecopper (II) sulfate hydrate; ammonia-Lewis acid adducts; carboxamides, such as oxamic acid; biuret; unsubstituted amidines, such as formamidine, formamidine hydrochloride, and formamidine acetate; and unsubstituted or substituted triazine derivatives such as those disclosed in WO 01/27194. When present in the compositions of this invention, the level of ammonia generating compound is generally from 0.05 to 5 phr, preferably 0.1–1 phr.
The compositions of the present invention also contain 1 to 25 (preferably 5 to 15) phr hydrophobic silica. Preferably, the average primary particle size of the silicas employed in the compositions of this invention is less than 100 nm, preferably 7 to 16 nm. By “hydrophobic silica” is meant silica that is not wetted by water. The number of silanol groups normally present on the surface of hydrophilic silica particles is greatly reduced on the surface of hydrophobic silica. Hydrophobic silica is typically made from hydrophilic silica by reaction of the surface silanol groups with an organosilane having between 1 and 3 alkyl groups and between 3 and 1 alkoxy or halogen groups, respectively. The alkyl groups do not contain any functional groups such as epoxy, amino, mercapto, vinyl or halogen groups. Examples of such silanes include, but are not limited to trimethoxymethylsilane, dimethyldichlorosilane, trimethylchlorosilane, octyltrichlorosilane, etc. Specific examples of hydrophobic silicas include, but are not limited to those having on their surface (—O—)2—Si—(CH3)2, —O—Si—(CH3)3, or (—O—)3—Si—C8H17 groups. Commercially hydrophobic silicas include Aerosil® R972, R974, R812 and R805 (Degussa Aktiengesellschaft, Frankfurt, Germany).
In an alternative embodiment of the invention, an organosilane described above, may be added to a perfluoroelastomer composition that contains a hydrophilic silica filler.
A hydrophobic inorganic filler such as hydrophobic TiO2 or hydrophobic alumina may be used in addition to hydrophobic silica in the compositions of this invention. These hydrophobic fillers are made by reaction of the surface hydroxyl groups on the corresponding hydrophilic filler with an organosilane of the type described above. Alternatively, an organosilane as described above, may be added to a perfluoroelastomer composition that contains a hydrophilic inorganic filler such as TiO2 or alumina.
Surprisingly, hydrophobic silica works better than hydrophilic silica of similar particle size and structure in the compositions of the invention to produce cured articles having good (i.e. low) compression set.
Additives, such as stabilizers, plasticizers, lubricants, other fillers, and processing aids typically utilized in perfluoroelastomer compounding can be incorporated into the compositions of the present invention, provided they have adequate stability for the intended service conditions. In particular, low temperature performance can be enhanced by incorporation of perfluoropolyethers.
The curable compositions of the present invention are useful in production of gaskets, tubing, and seals. Such articles are generally produced by molding a compounded formulation of the curable composition with various additives under pressure, curing the part, and then subjecting it to a post cure cycle. The cured compositions have excellent physical properties, including compressions set. They are particularly useful in applications such as seals and gaskets for manufacturing semiconductor devices, and in seals for high temperature automotive uses.
The invention is now illustrated by certain embodiments wherein all parts are by weight unless otherwise specified.
EXAMPLES
Test Methods
Cure Characteristics
Cure characteristics were measured using a Monsanto Moving Die Rheometer (MDR 2000) instrument under the following conditions:
Moving die frequency: 1.66 Hz 
Oscillation amplitude: 0.5 
Temperature: As specified in the Examples 
Duration of test: As specified in the Examples 
The following cure parameters were recorded:
MH: maximum torque level, in units of dN·m 
ML: minimum torque level, in units of dN·m 
ts2: minutes to 2 units rise above ML 
tc90: minutes to 90% of maximum torque 
Test specimens were prepared from elastomer compounded with appropriate additives, as described in the formulations listed in the Examples below. Compounding was carried out on a rubber mill. The milled composition was formed into a sheet and a sample was died out into a disk to form the test specimen.
Cure characteristics were determined by placing a test specimen in the sealed test cavity of the instrument which was maintained under a positive pressure and elevated temperature. A biconical disk was embedded in the test specimen and was oscillated through an arc of 0.5° at the specified frequency, thereby exerting a shear strain on the test specimen. The force at maximum amplitude (torque) required to rotate the disk is proportional to the stiffness (shear modulus) of the rubber. This torque was recorded as a function of time. Because stiffness of a rubber specimen increases during curing, the test provides a measure of curability. A test is completed when a predetermined time has elapsed. The time required to obtain a curve is a function of the test temperature and the characteristics of the rubber compound.
Tensile Properties
Unless otherwise noted, stress/strain properties were measured on K214 o-rings. Physical property measurements were obtained according to methods described in ASTM D1414. The following parameters were recorded:
M100, modulus at 100% elongation in units of MPa 
TB, tensile strength at break in units of MPa. 
EB, elongation at break in units of % 
Compression set of O-ring samples was determined in accordance with ASTM D1414.
The following perfluoroelastomer polymer was used in the Examples:
FFKM A—A terpolymer containing 68.2 mole percent units of TFE, 31.0 mole percent units of PMVE and 0.80 mole percent units of 8-CNVE was prepared according to the general process described in U.S. Pat. No. 5,789,489. 
Control Examples 1–3
Control compositions of peroxide curable perfluoroelastomer compositions containing various types of silicas were mixed on a 16-inch mill. The formulations are shown in Table I.
Curing characteristics were measured at 177° C. for 15 minutes. O-rings were molded at 177° C. for 6 minutes and then post cured in an air oven at 232° C. for 6 hours. Tensile properties and compression set of o-rings were then measured according to the Test Methods. The results are shown in Table I. For these peroxide cured control compositions, compression set values were not improved by employing hydrophobic silica in place of hydrophilic silica.
 [TABLE] 
 [TABLE] 
Examples 1–4 and Comparative Examples A and B
Test specimens were formulated according to the recipes shown in Table II. Cure characteristics were measured by MDR at 199° C. for 30 minutes. Tensile properties and compression set were tested on K214 O-rings that had been molded at 199° C. for 5 minutes longer than the T90 determined by MDR. The o-rings were then post cured in nitrogen at 305° for 26 hours (temperature was ramped slowly from room temperature to 305° C.). The results are also shown in Table II. The compositions of this invention (i.e. Examples 1 to 4) containing hydrophobic silica had much better (i.e. lower) compression set values than similar compositions (Comparative Examples A and B) that contained hydrophilic silica. Compositions of the invention containing hydrophobic silica also had better curing characteristics than the comparative compositions containing hydrophilic silica. The MDR curves of the comparative compositions showed reversion (i.e. decreasing torque, indicative of lowering of cure state, after MH was reached), whereas MDR curves of the compositions of the invention did not show reversion.
 [TABLE] 
 [TABLE]

File: data/raw/pat/US7354974B2_desc.txt

Description
CROSS-REFERENCE TO RELATED APPLICATIONS
This application claims the benefit of U.S. Provisional Application No. 60/572,810 filed May 20, 2004.
FIELD OF THE INVENTION
The present invention relates to curable blends of perfluoroelastomers and semi-crystalline thermoplastic copolymers having an average particle size greater than 100 nm.
BACKGROUND OF THE INVENTION
Perfluoroelastomers have achieved outstanding commercial success and are used in a wide variety of applications in which severe environments are encountered, in particular those end uses where exposure to high temperatures and aggressive chemicals occurs. For example, these polymers are often used in seals for aircraft engines, in oil-well drilling devices, and in sealing elements for industrial equipment used at high temperatures.
The outstanding properties of perfluoroelastomers are largely attributable to the stability and inertness of the copolymerized perfluorinated monomer units that make up the major portion of the polymer backbones in these compositions. Such monomers include tetrafluoroethylene and perfluorinated vinyl ethers. In order to develop elastomeric properties fully, perfluoroelastomers are typically crosslinked, i.e. vulcanized. To this end, a small amount of cure site monomer is copolymerized with the perfluorinated monomer units. Cure site monomers containing at least one nitrile group, for example perfluoro-8-cyano-5-methyl-3,6-dioxa-1-octene, are especially preferred. Such compositions are described in U.S. Pat. Nos. 4,281,092; 4,394,489; 5,789,489; and 5,789,509.
U.S. Pat. No. 3,484,503 discloses single phase blends of an elastomeric copolymer of tetrafluoroethylene and perfluoro(alkyl vinyl ether) with a thermoplastic copolymer of tetrafluoroethylene. The elastomeric component does not contain a cure site and so the composition cannot be crosslinked. Seals made from such compositions have relatively poor sealing properties due to the lack of crosslinks.
U.S. Pat. No. 4,713,418 discloses curable perfluoroelastomer compositions which contain a melt blend of perfluoroelastomer and from 2 to 50 parts by weight of a thermoplastic perfluoropolymer. Typically, the thermoplastic polymer has a melting point of at least 300° C. Due to the relatively small loading of thermoplastic perfluoropolymer, seals prepared from these compositions lack the physical strength required for high pressure sealing applications
U.S. Pat. No. 6,710,132 B2 discloses latex blends of a perfluoroelastomer with 2-90 weight percent of a semi-crystalline core/shell fluoroplastic wherein the shell polymer contains bromine and/or iodine in the polymer chain. WO 02/79280 discloses curable latex blends of perfluoroelastomer and fluororesin, wherein the fluororesin has a melting point between 230° and 300° C. and an average particle size of less than 100 nm. Latex blends are not simple or cost effective to make on a commercial scale.
It would be desirable to have a perfluoroelastomer composition which, when crosslinked, provides the combination of good sealing properties, sufficient strength for use in high pressure applications, good chemical resistance and wherein the composition may be made in conventional rubber processing equipment.
SUMMARY OF THE INVENTION
An aspect of this invention is a process for preparing a cured article, said process comprising:
A. dry blending, at a temperature below 100° C., i) a perfluoroelastomer, ii) 51 to 300 parts by weight per hundred parts by weight perfluoroelastomer of a semi-crystalline copolymer comprising copolymerized units of tetrafluoroethylene and 5-12 weight percent of a perfluoro(alkyl vinyl ether), said semi-crystalline copolymer having an average particle size greater than 100 nm and a melting point, and iii) a curative to form a curable composition; 
B. curing said composition to form a cured article; and 
C. post curing said cured article at a temperature above the melting point of said semi-crystalline copolymer. 
Another aspect of this invention is a process for preparing a cured article, said process comprising:
A. melt blending i) a perfluoroelastomer and ii) 51 to 300 parts by weight per hundred parts by weight perfluoroelastomer of a semi-crystalline copolymer comprising copolymerized units of tetrafluoroethylene and 5-12 weight percent of a perfluoro(alkyl vinyl ether), said semi-crystalline copolymer having an average particle size greater than 100 nm and a melting point, said blending done at a temperature above the melting point of said semi-crystalline copolymer, thus forming a blend; 
B. adding a curative to said blend at a temperature below 150° C.; and 
C. curing said composition to form a cured article. 
Another aspect of this invention is a cured article prepared from either of the above processes.
DETAILED DESCRIPTION OF THE INVENTION
Perfluoroelastomers are generally amorphous polymeric compositions having copolymerized units of at least two principal perfluorinated monomers. Generally, one of the principal monomers is a perfluoroolefin while the other is a perfluorovinyl ether. Representative perfluorinated olefins include tetrafluoroethylene and hexafluoropropylene. Suitable perfluorinated vinyl ethers include those of the formula
CF2═CFO(Rf′O)n(Rf″O)mRf  (I)
where Rf′ and Rf″ are different linear or branched perfluoroalkylene groups of 2-6 carbon atoms, m and n are independently 0-10, and Rf is a perfluoroalkyl group of 1-6 carbon atoms.
A preferred class of perfluorinated vinyl ethers includes compositions of the formula
CF2═CFO(CF2CFXO)nRf  (II)
where X is F or CF3, n is 0-5, and Rf is a perfluoroalkyl group of 1-6 carbon atoms. Most preferred perfluorinated vinyl ethers are those wherein n is 0 or 1 and Rf contains 1-3 carbon atoms. Examples of such perfluorinated ethers include perfluoro(methyl vinyl ether) and perfluoro(propyl vinyl ether).
Other useful monomers include compounds of the formula
CF2═CFO[(CF2)mCF2CFZO]nRf  (III)
where Rf is a perfluoroalkyl group having 1-6 carbon atoms, m=0 or 1, n=0-5, and Z=F or CF3. Preferred members of this class are those in which Rf is C3F7, m=0, and n=1.
Additional perfluorinated vinyl ether monomers include compounds of the formula
CF2═CFO[(CF2CFCF3O)n(CF2CF2CF2O)m(CF2)p]CxF2x+1  (IV)
where m and n=1-10, p=0-3, and x=1-5. Preferred members of this class include compounds where n=0-1, m=0-1, and x=1.
Additional examples of useful perfluorinated vinyl ethers include
CF2═CFOCF2CF(CF3)O(CF2O)mCnF2n+1  (V)
where n=1-5, m=1-3, and where, preferably, n=1.
Preferred perfluoroelastomer copolymers are comprised of tetrafluoroethylene and at least one perfluorinated vinyl ether as principal monomer units. In such copolymers, the copolymerized perfluorinated ether units constitute from about 15-50 mole percent of total monomer units in the polymer.
The perfluoroelastomer further contains copolymerized units of at least one cure site monomer, generally in amounts of from 0.1-5 mole percent. The range is preferably between 0.3-1.5 mole percent. Although more than one type of cure site monomer may be present, most commonly one cure site monomer is used and it contains at least one nitrile substituent group. Suitable cure site monomers include nitrile-containing fluorinated olefins and nitrile-containing fluorinated vinyl ethers. Useful nitrile-containing cure site monomers include those of the formulas shown below.
CF2═CF—O(CF2)n—CN  (VI)
where n=2-12, preferably 2-6;
CF2═CF—O[CF2—CF(CF3)—O]n—CF2—CFCF3—CN  (VI)
where n=0-4, preferably 0-2; and
CF2═CF—[OCF2CF(CF3)]x—O—(CF2)n—CN  (VIII)
where x=1-2, and n=1-4.
Those of formula (VIII) are preferred. Especially preferred cure site monomers are perfluorinated polyethers having a nitrile group and a trifluorovinyl ether group. A most preferred cure site monomer is
CF2═CFOCF2CF(CF3)OCF2CF2CN  (IX)
i.e. perfluoro(8-cyano-5-methyl-3,6-dioxa-1-octene) or 8-CNVE.
Other cure site monomers include olefins represented by the formula R1CH═CR2R3, wherein R1 and R2 are independently selected from hydrogen and fluorine and R3 is independently selected from hydrogen, fluorine, alkyl, and perfluoroalkyl. The perfluoroalkyl group may contain up to about 12 carbon atoms. However, perfluoroalkyl groups of up to 4 carbon atoms are preferred. In addition, the cure site monomer preferably has no more than three hydrogen atoms. Examples of such olefins include ethylene, vinylidene fluoride, vinyl fluoride, trifluoroethylene, 1-hydropentafluoropropene, and 2-hydropentafluoropropene, as well as brominated olefins such as 4-bromo-3,3,4,4-tetrafluorobutene-1 and bromotrifluoroethylene.
Another type of cure site monomer which may be incorporated in the perfluoroelastomers employed in this invention is perfluoro(2-phenoxypropyl vinyl ether) and related monomers as disclosed in U.S. Pat. No. 3,467,638.
An especially preferred perfluoroelastomer comprises copolymerized units of 53.0-79.9 mole percent tetrafluoroethylene, 20.0-46.9 mole percent perfluoro(methyl vinyl ether) and 0.4 to 1.5 mole percent of a cure site monomer, preferably a nitrile-containing cure site monomer. Mole percentages are based on total moles of all copolymerized monomer units in the perfluoroelastomer.
Alternatively, or in addition to a cure site monomer, the perfluoroelastomer may contain iodine and/or bromine atoms at terminal positions on the perfluoroelastomer polymer chains. Such atoms may be introduced during polymerization by reaction of an iodine or bromine-containing chain transfer agent as described in U.S. Pat. No. 4,243,770.
The semi-crystalline fluoropolymer (i.e. a thermoplastic perfluoropolymer) employed in the compositions of this invention is a copolymer comprising copolymerized units of tetrafluoroethylene and 5 to 12 weight percent (based on total weight of the copolymer) of a perfluoro(alkyl vinyl ether). Perfluoro(alkyl vinyl ethers) include perfluoro(methyl vinyl ether), perfluoro(ethyl vinyl ether) and perfluoro(propyl vinyl ether). Perfluoro(ethyl vinyl ether) and perfluoro(propyl vinyl ether) are preferred. Such fluoropolymers have a nominal melting point (ASTM D3418) of 285°-310° C. The number average particle size of the fluoropolymer is greater than 100 nm, preferably greater than 1 μm. A preferred semi-crystalline fluoropolymer is Teflon® PFA fluoropolymer resin available from DuPont. An especially preferred fluoropolymer is Teflon® PFA HP Plus which is available in 2.5 mm pellets. Such a relatively large particle size semi-crystalline fluoropolymer facilitates the blending with perfluoroelastomer on conventional rubber mixing equipment such as roll mills, mixers and extruders.
Cured articles of this invention comprise perfluoroelastomer, 51 to 300 (preferably 60 to 200, most preferably 75-200) phr of the above defined semi-crystalline fluoropolymer and a curative. The term “phr” refers to parts by weight of ingredient per hundred parts by weight rubber (i.e. perfluoroelastomer).
Curable compositions employed to make the cured articles of this invention may be made by either melt blending semi-crystalline fluoropolymer with perfluoroelastomer or by dry blending semi-crystalline fluoropolymer with perfluoroelastomer at a temperature below the melting point of the semi-crystalline fluoropolymer. However, it is important that the semi-crystalline fluoropolymer be melted at some point during the cured article manufacturing process.
By “melt blending” is meant blending dry ingredients (i.e. not a latex or liquid dispersion) at a temperature above the melting point of the semi-crystalline fluoropolymer. The melt blending temperature should be kept below the temperature where significant thermal decomposition of the perfluoroelastomer or semi-crystalline fluoropolymer could take place during the time blending is occurring. A preferred melt blending temperature is between 300° and 350° C. After melt blending the perfluoroelastomer and semi-crystalline fluoropolymer, curative is added to the blend at a temperature below 150° C. (preferably below 100° C.). It is important that the curative not be added at higher temperatures so that curing (i.e. crosslinking) does not begin before the composition is shaped into an article. Cured articles may then be made from the latter composition by, optionally shaping the composition, and then crosslinking (i.e. curing). Optionally the article may also be post cured.
Preferably, cured articles of the invention are made from a curable composition made by dry blending the perfluoroelastomer, semi-crystalline fluoropolymer and curative at a temperature well below the melting point of the semi-crystalline fluoropolymer and also below the temperature where significant crosslinking occurs (i.e. at a temperature below 100° C., preferably less than 50° C.). By “dry blending” is meant blending together ingredients which contain little, if any, water or solvent, as opposed to latex, liquid dispersion or solution blending wherein significant quantities of water or solvent are present. Optionally, the dry blending process may be done in two steps wherein the perfluoroelastomer and semi-crystalline fluoropolymer are pre-blended (at a temperature well below the melting point of the semi-crystalline fluoropolymer) prior to introduction of the curative. The composition is then typically shaped and cured, i.e. crosslinked, preferably at a temperature below the melting point of the semi-crystalline fluoropolymer. The resulting article is then post cured at a temperature above the melting point of the semi-crystalline fluoropolymer (i.e. post cured at a temperature between 300° and 350° C.) for at least the time required to melt the semi-crystalline fluoropolymer. Typically, the article is post cured for a period of 5 to 30 hours under an inert atmosphere (e.g. nitrogen) or in air in order to both melt the semi-crystalline fluoropolymer and to further crosslink the perfluoroelastomer. Post cure conditions should be kept below the temperature where significant thermal decomposition of the perfluoroelastomer or semi-crystalline fluoropolymer could take place during the time that the article is post cured. Surprisingly, cured articles made from this process have better physical properties than do articles made from a melt blend composition of perfluoroelastomer and semi-crystalline fluoropolymer.
When the perfluoroelastomer has copolymerized units of a nitrile-containing cure site monomer, a cure system based on an organotin compound can be utilized. Suitable organotin compounds include allyl-, propargyl-, triphenyl- and allenyl tin curatives. Tetraalkyltin compounds or tetraaryltin compounds are the preferred curing agents for use in conjunction with nitrile-substituted cure sites. The amount of curing agent employed will necessarily depend on the degree of crosslinking desired in the final product as well as the type and concentration of reactive moieties in the perfluoroelastomer. In general, about 0.5-10 parts by weight per 100 parts elastomer (phr) of curing agent can be used, and 1-4 phr is satisfactory for most purposes. It is believed that the nitrile groups trimerize to form s-triazine rings in the presence of curing agents such as organotin, thereby crosslinking the perfluoroelastomer. The crosslinks are thermally stable, even at temperatures of 275° C. and above.
A preferred cure system, useful for perfluoroelastomers containing nitrile-containing cure sites, utilizes bis(aminophenols) and bis(aminothiophenols) of the formulas
and tetraamines of the formula
where A is SO2, O, CO, alkylene of 1-6 carbon atoms, perfluoroalkylene of 1-10 carbon atoms, or a carbon-carbon bond linking the two aromatic rings. The amino and hydroxyl or thio groups in formulas X and XI above are adjacent to each other on the benzene rings and are interchangeably in the meta and para positions with respect to the group A. Preferably, the curing agent is a compound selected from the group consisting of 4,4′-[2,2,2-trifluoro-1-(trifluoromethyl)ethylidene]bis(2-aminophenol); 4,4′-sulfonylbis(2-aminophenol); 3,3′-diaminobenzidine; and 3,3′,4,4′-tetraaminobenzophenone. The first of these is the most preferred and will be referred to as bis(aminophenol) AF. The curing agents can be prepared as disclosed in U.S. Pat. No. 3,332,907 to Angelo. Bis(aminophenol) AF can be prepared by nitration of 4,4′-[2,2,2-trifluoro-1-(trifluoromethyl)ethylidene]-bisphenol (i.e. bisphenol AF), preferably with potassium nitrate and trifluoroacetic acid, followed by catalytic hydrogenation, preferably with ethanol as a solvent and a catalytic amount of palladium on carbon as catalyst. The level of curing agent should be chosen to optimize the desired properties of the vulcanizate. In general, a slight excess of curing agent over the amount required to react with all the cure sites present in the perfluoroelastomer is used. Typically, 0.5-5 parts by weight of the curative per 100 parts of elastomer is required. The preferred range is 1-2 phr.
Peroxides may also be utilized as curing agents, particularly when the cures site is a nitrile, an iodine or bromine group. Useful peroxides are those which generate free radicals at curing temperatures. A dialkyl peroxide or a bis(dialkyl peroxide) which decomposes at a temperature above 50° C. is especially preferred. In many cases it is preferred to use a ditertiarybutyl peroxide having a tertiary carbon atom attached to peroxy oxygen. Among the most useful peroxides of this type are 2,5-dimethyl-2,5-di(tertiarybutylperoxy)hexyne-3 and 2,5-dimethyl-2,5-di(tertiarybutylperoxy)hexane. Other peroxides can be selected from such compounds as dicumyl peroxide, dibenzoyl peroxide, tertiarybutyl perbenzoate, and di[1,3-dimethyl-3-(t-butylperoxy)butyl]carbonate. Generally, about 1-3 parts of peroxide per 100 parts of perfluoroelastomer is used. Another material which is usually blended with the composition as a part of the peroxide curative system is a coagent composed of a polyunsaturated compound which is capable of cooperating with the peroxide to provide a useful cure. These coagents can be added in an amount between 0.1 and 10 parts per 100 parts perfluoroelastomer, preferably between 2-5 phr. The coagent may be one or more of the following compounds: triallyl cyanurate; triallyl isocyanurate; tri(methylallyl)isocyanurate; tris(diallylamine)-s-triazine; triallyl phosphite; N,N-diallyl acrylamide; hexaallyl phosphoramide; N,N,N′,N′-tetraalkyl tetraphthalamide; N,N,N′,N′-tetraallyl malonamide; trivinyl isocyanurate; 2,4,6-trivinyl methyltrisiloxane; and tri(5-norbornene-2-methylene)cyanurate. Particularly useful is triallyl isocyanurate.
Other curatives suitable for vulcanizing perfluoroelastomers having nitrile cure sites include ammonia, the ammonium salts of inorganic or organic acids (e.g. ammonium perfluorooctanoate) as disclosed in U.S. Pat. No. 5,565,512, and compounds (e.g. urea) which decompose at curing temperatures to produce ammonia as disclosed in U.S. Pat. No. 6,281,296 B1.
Depending on the cure sites present, it is also possible to use a dual cure system. For example, perfluoroelastomers having copolymerized units of nitrile-containing cure site monomers can be cured using a curative comprising a mixture of a peroxide in combination with an organotin curative and a coagent. Generally, 0.3-5 parts of peroxide, 0.3-5 parts of coagent, and 0.1-10 parts of organotin curative are utilized.
Additives, such as fillers (e.g. carbon black, barium sulfate, silica, aluminum oxide, aluminum silicate, and titanium dioxide), stabilizers, plasticizers, lubricants, and processing aids typically utilized in perfluoroelastomer compounding can be incorporated into the compositions of the present invention, provided they have adequate stability for the intended service conditions. Preferably, any additives present in the compositions of the invention are introduced at a temperature below 150° C. However, in a preferred embodiment of the invention, no carbon black, metallic fillers, metal salts, metal oxides or metal hydroxides are employed in the compositions of the invention. Thus, such embodiments of the invention have very low extractable metals and are especially suitable for use in environments that require high purity seals such as semiconductor manufacturing, and pharmaceutical manufacturing.
The cured perfluoroelastomer articles of this invention have good sealing properties, sufficient strength for use in high pressure applications, creep resistance, flexibility, and excellent chemical resistance. By “good sealing properties” is meant that the Tensile Set (% recovery) at 25° C., 200% elongation is at least 25%. By “sufficient strength for use in high pressure applications” is meant a modulus at 100% elongation of at least 5.5 MPa. By “excellent chemical resistance” is meant a volume swell of less than 12% when a cured perfluoroelastomer article is exposed for 70 hours to either 90° C. ethylenediamine or to 225° C. steam.
The articles are useful in many applications such as seals, gaskets, tubes, wire jackets, and rollers which will be exposed to environments such as high temperatures, harsh chemicals and high pressure situations. Specific end use applications include semiconductor manufacturing equipment, the chemical process, food and pharmaceutical industries, and business machines (i.e. copier and printer rollers).
EXAMPLES
Test Methods
Cure Characteristics
Cure characteristics were measured using a Monsanto MDR 2000 instrument under the following conditions:
Moving die frequency: 1.66 Hz 
Oscillation amplitude: 1.0 
Temperature: 190° C., unless otherwise noted 
Sample size: Disks having diameter of 45 mm, and thickness of 5 mm 
Duration of test: 20 minutes 
The following cure parameters were recorded:
MH: maximum torque level, in units of N·m 
ML: minimum torque level, in units of N·m 
ts1: minutes to 0.04 N·m rise above ML 
tc90: minutes to 90% of maximum torque 
Test specimens were prepared from elastomer compounded with appropriate additives, as described in the formulations listed in the Examples below. Compounding was carried out on a rubber mill or in a Banbury mixer. The milled composition was formed into a sheet and a 10 g sample was died out into a disk to form the test specimen.
Cure characteristics were determined by placing a test specimen in the sealed test cavity of the instrument which was maintained under a positive pressure and elevated temperature. A biconical disk was embedded in the test specimen and was oscillated through an arc of 0.5° at the specified frequency, thereby exerting a shear strain on the test specimen. The force at maximum amplitude (torque) required to rotate the disk is proportional to the stiffness (shear modulus) of the rubber. This torque was recorded as a function of time. Because stiffness of a rubber specimen increases during curing, the test provides a measure of curability. A test is completed when the recorded torque either reaches equilibrium or maximum value, or when a predetermined time has elapsed. The time required to obtain a curve is a function of the test temperature and the characteristics of the rubber compound.
Tensile Properties
Unless otherwise noted, stress/strain properties were measured on test specimens that had been press cured at 190° C. for 4 minutes and then post cured in air for 10 hours at 305° C. Physical property measurements were obtained according to methods described in ASTM D 412. The following parameters were recorded:
M100, modulus at 100% elongation in units of MPa 
TB, tensile strength at break in units of MPa 
EB, elongation at break in units of % 
Durometer Hardness, Shore A 
Compression set of O-ring samples was determined in accordance with ASTM D 395.
Tensile Set, in units of % Recovery, at 25° C., 200% elongation was determined in accordance with ASTM D412.
Chemical Resistance, % volume swell, was determined by ASTM D471.
Examples 1-7 and Controls A-E
The perfluoroelastomer employed in the Examples and Controls contained copolymerized units of 68.2 mole percent tetrafluoroethylene, 31.0 mole percent perfluoro(methyl vinyl ether) and 0.80 mole percent perfluoro(8-cyano-5-methyl-3,6-dioxa-1-octene) and was prepared according to the general process described in U.S. Pat. No. 5,789,489.
The semi-crystalline fluoropolymer employed was Teflon® PFA grade 940, 945 or 950 available from DuPont-Mitsui Fluorochemicals Co.
Compositions of the invention (Examples 1-6) and Controls D and E were made by compounding the perfluoroelastomer and semi-crystalline, fluoropolymer in an open roll mill at 40° C. The curative and other ingredients were then added to the mill under the same conditions. Control compositions (Controls A-C) were made by compounding the ingredients in an open roll mill at 40° C. The ingredients and proportions are shown in Table I. Curing characteristics, chemical resistance and tensile properties were measured according to the Test Methods and are also shown in Table 1.
Another composition of the invention (Example 7) was made by melt blending at 320° C. the perfluoroelastomer and semi-crystalline fluoropolymer in a Laboplasto mill (Toyo-Seiki). Curative and other ingredients were then added to the blend at 40° C. on a 2 roll mill. The ingredients and proportions are shown in Table I. Curing characteristics and tensile properties were measured according to the Test Methods and are also shown in Table I.
 [TABLE] 
 [TABLE]
