Repository: 3recon/gasket_anal

# 반도체 공정용 불소고무 가스켓 배합비–물성 예측 (GP + 베이지안 최적화)

공개 특허의 실시예·비교예 표에서 FFKM·FKM 가스켓의 원재료·부재료 배합비(phr)와 물성을 추출하고,
가우시안 프로세스(GP) 회귀 모델의 하이퍼파라미터를 베이지안 최적화(BO)로 탐색해 물성 예측 모델을 만든 프로젝트입니다.

## 산출물

| 파일 | 내용 |
|---|---|
| `가스켓_배합-물성_데이터_및_GP모델.xlsx` | 원자료(412행), 모델링 데이터(333행), 출처, 통계, 하이퍼파라미터 실험 전체 기록(525회), 최적 모델, 예측값, BO 제안 배합 |
| `가스켓_GP_BO_분석보고서.docx` | 데이터 수집·정제, GP/BO 방법론, 하이퍼파라미터 설정과 분석 과정 상세 보고서 |
| `가스켓_GP_BO_발표자료.pptx` | 요약 발표자료 |

## 데이터

- 출처: Google Patents 공개 전문 40건(Daikin, DuPont/Chemours, 3M, Greene Tweed, Nichias, Valqua, Mitsubishi Cable, 국내 특허 등)
- 수집 412행 → 정제 규칙 8단계 적용 → 모델링 333행(33개 특허, FFKM 243 / FKM 90)
- 모든 수치는 특허 원문 표에서 전사(추정·합성 데이터 없음). 단위는 phr(고무 100 기준), MPa로 통일

File: data/raw/pat/US7402630B2_desc.txt (part 1 of 2)

Description
TECHNICAL FIELD
This invention relates to a curative composition as well as curable and cured fluoropolymer compositions, methods of making fluoropolymer compositions, and fluoropolymer articles. The fluoropolymer articles can be clear or even crystal clear.
BACKGROUND
Fluoroelastomers are cured or crosslinked and generally are tolerant to high temperatures and harsh chemical environments. They are particularly useful as seals, gaskets, and molded parts in systems that are exposed to elevated temperatures and/or corrosive materials. For sealing applications that require resistance to the most extreme conditions, perfluorinated elastomers are used. Such parts are used in applications such as automotive, chemical processing, semiconductor, aerospace, and petroleum industries, among others.
Fluoroelastomers often include a cure-site component to facilitate cure in the presence of a curative or catalyst. One class of useful cure-site components used in perfluoroelastomers includes nitrile group-containing monomers, for which organotin catalysts have been used as curing components. However, such catalysts can leave undesirable extractable metal residues in the cured product and are undesirable for environmental reasons. Ammonia-generating compounds have also been used as a cure system component in fluoroelastomers, but these cure systems lack the desired level of rheology control during processing. In addition, most known fluoroelastomers are cured into colored or opaque materials. A few fluoroelastomers or perfluoroelastomers have been described as colorless and/or transparent, yet can be cloudy or milky in appearance, and have rather high compression set when made into seals, even when measured at relatively low temperatures (up to 200° C.).
SUMMARY
In one aspect, the invention relates to a curative composition comprising a cation and an anion of Formula I:
An q−Qp m+  (I)
wherein m, n, p, and q are positive integers, wherein m*p=n*q, wherein Qm+ is an organo onium, and Aq− is an anion, and provided that at least one Aq− is selected from Formula II:
where, in this Formula II, each R independently is H, halo, alkyl, aryl, aralkyl, or cycloalkyl, and which also may be halogenated, fluorinated, or perfluorinated, wherein two or more of R and R′ groups may together form a ring, wherein each R group independently may contain one or more heteroatom(s), wherein R′ can be the same as R, with the proviso that R′ cannot be halo.
In another aspect, the invention relates to a curative composition suitable for fluoroelastomers comprising an anion of Formula III:
where, in this Formula III, each Rf independently is R—CF2 or a perfluoroalkyl group having from 1 to 8 carbon atoms, wherein R is H, halo, alkyl, aryl, or cycloalkyl, having up to 8 carbon atoms and which also may be halogenated, fluorinated, or perfluorinated, and which may contain a heteroatom, wherein X is a non-fluorinated, partially-fluorinated, or perfluorinated linking group, and wherein n is a positive integer.
In another aspect, the invention relates to a method of making a curative composition such as described above, the method comprising providing a cation and an anion, wherein the anion is prepared by reacting a parent alcohol with a base, such as a tetraalkyl phosphonium or ammonium hydroxide. In another aspect, the anion can be derived by reacting a parent alcohol with a metal hydroxide or alkoxide, such as sodium methoxide, and adding an onium halide, such as an onium chloride, in a solvent, such as methanol, and optionally precipitating the resulting halide salt.
In another aspect, the invention relates to a fluoroelastomer composition comprising a fluoroelastomer comprising nitrogen-containing cure sites; and a cation and an anion of Formula I:
An q−QP m+  (I)
wherein m, n, p, and q are positive integers, wherein m*p=n*q, wherein Q is H or a Group I or Group II metal or Qm+ is an organo onium, and Aq− is an anion, provided that at least one Aq− is selected from Formula II:
where, in Formula II, each R independently is H, halo, alkyl, aryl, aralkyl, or cycloalkyl, and which also may be halogenated, fluorinated, or perfluorinated, wherein two or more of R and R′ groups may together form a ring, wherein each R group independently may contain one or more heteroatom(s), wherein R′ can be the same as R, with the proviso that R′ cannot be halo.
In another aspect, the invention relates to making a fluoropolymer composition comprising forming a mixture of a curative composition as described above, including a fluoroelastomer having interpolymerized units of a nitrogen-containing cure site monomer, and which fluoroelastomer may or may not be perfluorinated. The invention relates to making a fluoropolymer article comprising shaping a mixture of a fluoropolymer composition as described above, curing the shaped mixture to form an article, and optionally post curing the article.
The invention also provides articles containing the curable or cured compositions such as sheets, films, hoses, gaskets, and O-rings. The invention is particularly desirable for articles with good physical properties and low compression set at high temperatures. In some embodiments, the inventive materials are translucent, or even transparent, to light, such as visible light. In some embodiments, the present invention provides crystal clear perfluoroelastomers with low compression set and other desirable physical properties.
The inventive curative compositions are, for example, suitable for curing polymers, especially fluoroelastomers. These curative compositions typically provide several advantages for curing fluoroelastomers, especially perfluoroelastomers, having nitrogen-containing cure site monomers, such as the high temperature performance properties sought when selecting organotin compounds, ammonia-generating compounds, or even perfluoroadipates as the curative or catalyst system with such fluoroelastomers. In particular, several aspects of the present invention provide or include a class of catalysts that generate triazine crosslinks in perfluoroelastomers more effectively than any known catalyst.
The inventive fluoroelastomer compositions generally maintain the advantages involved with using fluoroelastomers having nitrogen-containing cure site monomers, such as the high temperature performance properties typically achieved when organotin compounds or ammonia-generating compounds are used as the catalyst system with such cure site monomers. Concurrently, the inventive fluoroelastomer compositions may exhibit improved properties, such as better compression set values, compared to materials made using the known organotin compounds, or other known cure catalysts.
The inventive compositions particularly are desirable in applications where high temperature exposure and/or harsh chemical exposure are expected. In some embodiments, the inventive compositions provide a pristine appearance commensurate with their high purity and high quality.
The details of embodiments of the invention are set forth in the description below. Other features, objects, and advantages of the invention will be apparent from the description and from the claims below.
DETAILED DESCRIPTION
The curative composition of the present invention involves a cation and an anion. More particularly, the curative comprises a composition an anion of Formula I:
An q−Qp m+  (I).
In this Formula, m, n, p, and q are positive integers, and m*p=n*q, such that the charge balances. Additionally, Qm+ is an organo onium, and Aq− is an anion. At least one Aq− is selected from Formula II:
where, in this Formula II, each R independently is H, halo, alkyl, aryl, aralkyl, or cycloalkyl, and which also may be halogenated, fluorinated, or perfluorinated, wherein two or more of R and R′ groups may together form a ring, wherein each R group independently may contain one or more heteroatom(s), wherein R′ can be the same as R, with the proviso that R′ cannot be halo. While not being bound by any particular theory, it is believed that allowing R′ to be a halo group would be result in it being expelled as a halide anion with subsequent conversion of the parent alkoxide into a carbonyl compound.
For example, each R can be F such that the central carbon of the anion is bonded to two perfluoromethyl groups. In addition, R′ can be selected from the group consisting of H, phenyl, methoxyphenyl, toluyl, phenoxy, fluorophenyl, trifluoromethylphenyl, and CF3.
More particularly, the anion can substituted or unsubstituted. Examples include tetra-alkylammonium 2-phenyl-1,1,1,3,3,3 hexafluoroisopropanolate, tetra-alkylammonium 1,1,1,3,3,3 hexafluoroisopropanolate, tetrabutylphosphonium 2-phenyl-1,1,1,3,3,3 hexafluoroisopropanolate, tetrabutylphosphonium 1,1,1,3,3,3 hexafluoroisopropanolate, tetrabutylphosphonium 2-methoxyphenyl-1,1,1,3,3,3 hexafluoroisopropanolate, and tetrabutylphosphonium 2-p-tolul-1,1,1,3,3,3 hexafluoroisopropanolate.
In another embodiment, the invention provides a curative composition suitable for fluoroelastomers comprising an anion of Formula III:
where, in this Formula III, each Rf independently is R—CF2 or a perfluoroalkyl group having from 1 to 8 carbon atoms, wherein R is H, halo, alkyl, aryl, or cycloalkyl, having up to 8 carbon atoms and which also may be halogenated, fluorinated, or perfluorinated, and which may contain a heteroatom, wherein X is a non-fluorinated, partially-fluorinated, or perfluorinated linking group, and wherein n is a positive integer. The linking group can be aryl, lower alkylene (e.g., C1-C10), and may contain a heteroatom. The linking group may be substituted with halo, lower alkyl (having from 1 to about 10 carbon atoms). With this curative, one or more cation(s) can be used to balance the charge. Any suitable cation(s) can be used, as described below.
In another embodiment, the invention provides a curative composition suitable for fluoroelastomers comprising a cation and an anion of Formula IV:
where, in this Formula IV, each Rf independently is R—CF2 or a perfluoroalkyl group having from 1 to 8 carbon atoms. Also in this Formula, R is H, halo, alkyl, aryl, or cycloalkyl, having up to 8 carbon atoms and which also may be halogenated, fluorinated, or perfluorinated, and which may contain a heteroatom. In addition, the aryl group may be substituted, e.g., with a halo, lower alkyl (e.g., C1-C10), and it may contain a heteroatom.
The curative composition also may further comprise an organic or inorganic base. The curative composition of the present invention can be provided in many forms, for example, the cation and/or the anion can be made in situ, such as by reacting one or more free alcohol precursor(s) with a suitable base in an overall composition. Suitable bases include, for example, Ca(OH)2, MgO, and combinations thereof. Further, the precursors to the curative may be provided into a fluoropolymer composition, such that the curative forms in situ and/or such that the effective components of the curative arise during typical fluoropolymer operations such as milling a fluoroelastomer. More particularly, the precursor materials leading to the curative composition can be combined by adding the cation component(s) and/or the anion component(s) separately into a fluoropolymer composition.
These inventive curative compositions can be used, for example, to cure or crosslink fluoropolymers, such as those described below. Thus, these curatives can be mixed with fluoroelastomers or perfluoroelastomers.
In another embodiment, the present invention provides a fluoroelastomer composition comprising a fluoroelastomer having interpolymerized units derived from a nitrogen-containing cure site monomer along with a curative as will now be described. This curative comprises a cation and an anion of Formula I (above) wherein m, n, p, and q are positive integers, wherein m*p=n*q, wherein Q is H or a Group I or Group II metal ion, or Qm+ is an organo onium, and Aq− is an anion, provided that at least one Aq− is selected from Formula II (above) wherein each R independently is H, halo, alkyl, aryl, aralkyl, or cycloalkyl, and which also may be halogenated, fluorinated, or perfluorinated, wherein two or more of R and R′ groups may together form a ring, wherein each R group independently may contain one or more heteroatom(s), wherein R′ can be the same as R, with the proviso that R′ cannot be halo.
In one embodiment of the present invention, each Rf is CF3. In another embodiment of the present invention, Q is H in Formula I.
Any cation that does not substantially interfere with the desired result can be used. For example, the cation can be organic or inorganic. As examples, in some embodiments, the cation is an organic onium, or the cation is selected from the group consisting of Group I and Group II metal ions (referring to the Periodic Table of the Elements). In other embodiments, presently preferred cations include sodium, cesium, calcium, magnesium, and combinations thereof. In some embodiments, the cation is selected to provide a curative for a white or a clear elastomer.
In some embodiments, the fluoropolymer composition may include interpolymerized units derived from tetrafluoroethylene (TFE), chlorotrifluoroethylene (CTFE), and/or one or more ethylenically-unsaturated monomers represented by the formulas CF2═CF—Rf 1, CF2═CF—O—Rf 2, and CH2═CR2, wherein Rf 1 is a perfluoroalkyl; Rf 2 is a perfluoroalkyl, or a perfluoroalkoxy; and each R is independently selected from H, F, Br, I, Cl, or a aliphatic group. In some embodiments, the perfluoroalkyl, perfluoroalkoxy, and aliphatic groups may have F, Br, I, or Cl substituents. In some embodiments, the fluoropolymer composition may include interpolymerized units derived from perfluoro alkyl vinyl ether(s), perfluoro alkoxy vinyl ether(s), perfluoro alkene ether(s), and/or perfluoro alkoxy alkene ether(s).
Suitable fluoropolymers include interpolymerized units derived from a nitrogen-containing cure site monomer and, preferably, at least two principal monomers. Examples of suitable candidates for the principal monomer include perfluoroolefins (e.g., tetrafluoroethylene (TFE) and hexafluoropropylene (HFP)), chlorotrifluoroethylene (CTFE), perfluorovinyl ethers (e.g., perfluoroalkyl vinyl ethers and perfluoroalkoxy vinyl ethers), and optionally, hydrogen-containing monomers such as olefins (e.g., ethylene, propylene, and the like), and vinylidene fluoride (VDF). Such fluoropolymers include, for example, fluoroelastomer gums and perfluoroelastomer gums.
When the fluoropolymer is halogenated, preferably perfluorinated, it contains at least 50 mole percent (mol %) of its interpolymerized units derived from TFE and/or CTFE, optionally including HFP. The balance of the interpolymerized units of the fluoropolymer (10 to 50 mol %) is made up of one or more perfluoro vinyl ethers and a nitrogen-containing cure site monomer (e.g., a nitrile-containing vinylether or an imidate containing vinylether). The cure site monomer makes up from about 0.1 to about. 5 mol % (more preferably from about 0.3 to about 2 mol %) of the elastomer. The invention is useful particularly in providing perfluoropolymers such as perfluoroelastomers.
When the fluoropolymer is not perfluorinated, it may contain from about 5 to about 90 mol % of its interpolymerized units derived from TFE, CTFE, and/or HFP, from about 5 to about 90 mol % of its interpolymerized units derived from VDF, ethylene, and/or propylene, up to about 40 mol % of its interpolymerized units derived from a vinyl ether, and from about 0.1 to about 5 mol % (more preferably from about 0.3 to about 2 mol %) of a nitrogen-containing cure site monomer.
The fluoroelastomer compositions of the invention are derived from interpolymerized units of fluorinated monomers such as those having the formula CF2═CF—Rf, wherein Rf is fluorine or a C1-C8 perfluoroalkyl, along with hydrogen-containing C2-C9 olefins, which have less than half of the hydrogen atoms substituted with fluorine, more preferably less than one-fourth of the hydrogen atoms substituted with fluorine, and which are non-fluorinated in other embodiments. In some embodiments, the non-fluorinated olefin is absent.
Hydrogen-containing olefins useful in the invention include those of the formula CX2═CX—R, wherein each X is, independently, hydrogen or fluorine or chlorine, R is hydrogen, fluorine, or a C1-C12, preferably C1-C3, alkyl. Preferred olefins include partially-fluorinated monomers (e.g., vinylidene fluoride) or hydrogen-containing monomers such as olefins including a-olefins (e.g., ethylene, propylene, butene, pentene, hexene, and the like). Combinations of the above-mentioned materials are also useful.
Perfluorinated vinyl ethers also are suitable as comonomers in the present invention. These include, for example, monomers described in U.S. Pat. Nos. 6,255,536 and 6,294,627 (Worm, et al., herein incorporated by reference) which includes perfluorinated vinyl ethers such as CF2═CF(CF2)m—[O(CF2)p]n—ORf, including vinyl formals such as RfOCF2OCF═CF2, where Rf can contain oxygen, wherein Rf is a linear or branched perfluorinated aliphatic group that may contain oxygen atoms thereby forming additional ether linkages, and wherein m is 0-4, n is 0-6, and p is 1-3, provided that m and n are not both 0.
Such perfluorovinylethers include, for example, CF2═CFOCF3, CF2═CF—O—CF2—O—CF3, CF2═CF—O—CF2—O—CF2CF3, CF2═CF—O—CF2—O—CF2CF2CF3, CF2═CFOCF2CF2OCF3, CF2═CFOCF2CF2CF2OCF3, CF2═CFOCF2CF2CF3, CF2═CF—O—CF2CF(CF3)—O—CF3, CF2═CFOCF2CF(CF3)OCF2CF2CF3, CF2═CF—O—CF2CF2—O—CF2—O—CF2—O—CF3, and CF2═CFOCF2CF(CF3)OCF2CF(CF3)OCF2CF2CF3.
In addition, the fluoropolymers of the invention may include interpolymerized units of fluoro (alkene ether) monomers, including those described in U.S. Pat. No. 5,891,965 (Worm and Guerra) and U.S. Pat. No. 6,255,535 (Schulz, et al.), the disclosures of each of which are herein incorporated by reference. Such monomers include, for example, CF2═CF(CF2)m—O—Rf wherein m is an integer from 1 to 4, and wherein Rf is a linear or branched perfluoroalkylene group that may include oxygen atoms thereby forming additional ether linkages, and wherein Rf contains from 1-20, more preferably from 1 to 10, carbon atoms in the backbone, and wherein Rf also may contain additional terminal unsaturation sites. Rf groups containing such oxygen atoms are referred to as perfluoroalkyleneoxy groups. Useful monomers include the perfluoroallyl ethers represented by the formula: CF2═CF—CF2—O—Rf, where Rf is defined above in this paragraph. Exemplary perfluoroalkeneether compounds include those selected from the group consisting of CF2═CFCF2—O—CF3, CF2═CFCF2—O—CF2—O—CF3, CF2═CFCF2—O—CF2CF2—O—CF3, CF2═CFCF2—O—CF2CF2—O—CF2—O—CF2CF3, CF2═CFCF2—O—CF2CF2—O—CF2CF2CF2—O—CF3, CF2═CFCF2—O—CF2CF2—O—CF2CF2—O—CF2—O—CF3, CF2=CFCF2CF2—O—CF2CF2CF3.
One example of a useful fluoropolymer is composed of principal monomer units of tetrafluoroethylene and at least one perfluoroalkyl vinyl ether. In such copolymers, the copolymerized perfluorinated ether units constitute from about 1 to about 60 mol % (more preferably 10 to 40 mol %) of total monomer units present in the polymer.
One or more other fluoropolymers may be incorporated into the fluoropolymer having interpolymerized units derived from a nitrogen-containing cure site monomer. In addition, one or more other fluoropolymers (which may include one or more copolymers) may be blended with the fluoropolymer (which may comprise a copolymer) having interpolymerized units derived from a nitrogen-containing cure site monomer. Such other fluoropolymers useful in a blend and/or copolymer include the entire array described above, and including homopolymers and copolymers comprising the interpolymerized units mentioned above. For example, polytetrafluoroethylene (PTFE) and PFA (tetrafluoroethylene-perfluorovinylether) are useful. The other fluoropolymer(s) may lack interpolymerized units derived from a nitrogen-containing cure site monomer and/or may include reactive sites adapted to a selected curative system. For example, two different fluoropolymers, each having interpolymerized units derived from a nitrogen-containing cure site monomer, such as a monomer comprising a nitrile group, may be blended to provide the fluoropolymer for the present invention.
Another fluoropolymer may be included along with another curative, such as described below, to provide particular properties. For example, a fluoropolymer suitable for peroxide curing and a peroxide curative may be included to improve chemical stability. Such a blend balances the thermal stability and the chemical stability of the resultant blend, and also may provide economic benefits. These other curatives also may be used to cure a blend of fluoropolymers having nitrogen-containing cure site monomers without the need to include a fluoropolymer lacking a nitrogen-containing cure site monomer.
The fluoropolymer(s) having nitrogen-containing cure site monomers preferably make up enough of the total fluoropolymer to provide increased thermal stability over a comparative fluoropolymer that lacks the composition of the present invention. This amount is generally at least 25 weight percent (wt %), more preferably at least 50 wt %, of the total fluoropolymer in the invention. In some embodiments, the fluoropolymer component is comprised entirely of fluoropolymer(s) with nitrogen-containing interpolymerized units.
The useful fluoropolymers may be prepared by known methods. For example, the polymerization process can be carried out by free-radical polymerization of the monomers as an aqueous emulsion polymerization or as a solution polymerization in an organic solvent. When fluoropolymer blends are desired, a preferable route of incorporation is through blending the fluoropolymer latices in the selected ratio, followed by coagulation and drying.
The nature and the amount of end groups in the fluoroelastomers of the invention can vary. For example, the polymer can contain SO3 (−) end groups generated by an APS/sulfite system, or the polymer may contain COO(−) end groups generated by an APS initiator system or the fluoroelastomer can have “neutral”, non-ionic end groups, e.g., those generated by the use of fluorosulfinate initiator systems (see U.S. Pat. Nos. 5,378,782 and 5,285,002 which are herein incorporated by reference) or organic peroxides. Chain transfer agents of any kind can significantly reduce the number of ionic or polar end groups. If desired, such as for improved processing, the presence of strong polar end groups such as SO3 (−) can be minimized and in the case of COO(−) or other unstable end groups, the amount can be reduced through known post treatments (e.g., decarboxylation, post-fluorination).
Fluoropolymers of the invention include a cure site component, which enables curing the fluoropolymer. The cure site component can be partially or fully fluorinated. At least one cure site component of at least one fluoropolymer comprises a nitrogen-containing group. Examples of nitrogen-containing groups useful in the cure site monomers of the present invention include nitrile, imidate, amidine, amide, imide, and amine-oxide groups. Useful nitrogen-containing cure site monomers include nitrile-containing fluorinated olefins and nitrile-containing fluorinated vinyl ethers, such as: CF2═CFO(CF2)LCN; CF2═CFO(CF2)uOCF(CF3)CN; CF2═CF[OCF2CF(CF3)]rO(CF2)tCN; CF2═CFO[CF2CF(CF3)O]q(CF2O)yCF(CF3)CN; and; wherein L=2-12; q=0-4; r=1-2; y=0-6; t=1-4; and u=2-6. Representative examples of such monomers include CF2═CFO(CF2)3OCF(CF3)CN, perfluoro(8-cyano-5-methyl-3,6-dioxa-1-octene), and CF2═CFO(CF2)5CN (MV5CN).
Another suitable cure site component useful in the present invention is a fluoropolymer or fluorinated monomer material containing a halogen that is capable of participation in a peroxide cure reaction. Such a halogen may be present along a fluoropolymer chain and/or in a terminal position. Typically the halogen is bromine or iodine. Copolymerization is preferred to introduce the halogen in a position along a fluoropolymer chain. In this route, a selection of the fluoropolymer components mentioned above are combined with a suitable fluorinated cure site monomer. Examples of the bromo- or iodo- fluorolefins include: bromodifluoroethylene, bromotrifluoroethylene, iodotrifluoroethylene, 1-bromo-2,2-difluoroethylene, and 4-bromo-3,3,4,4-tetrafluorobutene-1, and the like, and examples of the bromo- or iodo- fluorovinyl ethers include: BrCF2OCF═CF2, BrCF2CF2OCF═CF2, BrCF2CF2CF2OCF═CF2, CF3CF(Br)CF2OCF═CF2, and the like. In addition, non-fluorinated bromo- or iodo- olefins, e.g., vinyl bromide and 4-bromo-1-butene, can be used.
The amount of cure site component in a side chain position of the fluoropolymer generally is from about 0.05 to about 5 mol % (more preferably from 0.1 to 2 mol %).
The cure site component may also occur in the terminal position of a fluoropolymer chain. Chain transfer agents or initiators are used to introduce the halogen in a terminal position. Generally, a suitable chain transfer agent is introduced in the reaction medium during polymer preparation, or derived from a suitable initiator.
Examples of useful chain transfer agents include those having the formula RfZx wherein Rf is a substituted or unsubstituted C1-C12 fluoroalkyl radical, which may be perfluorinated, Z is Br or I, and x is 1 or 2. Specific examples involving bromide include: CF2Br2, Br(CF2)2Br, Br(CF2)4Br, CF2(Cl)Br, CF3CF(Br)CF2Br, and the like.
Useful initiators include, e.g., NaO2S(CF2)nX, wherein X is Br or I, and n is 1-10.
The amount of cure site component in a terminal position in the fluoropolymer is generally from about 0.05 to about 5 mol % (more preferably from 0.1 to 2 mol %).
Combinations of cure site components also are useful in the present invention. For example, a fluoropolymer containing a halogen that is capable of participation in a peroxide cure reaction may also contain a nitrogen-containing cure site component such as a nitrile group-containing cure site component. Generally, from about 0.1 to about 5 mol % (more preferably from about 0.3 to about 2 mol %) of the total cure site component is incorporated into the fluoropolymer.
An effective amount of the curative is used to crosslink the fluoropolymer. When the amount of curative is too low, the fluoropolymer may not crosslink sufficiently to develop the desired physical properties and/or may crosslink more slowly than desired. When the amount of curative is too high, the fluoropolymer may crosslink into a material that is less compliant than desired and/or may crosslink too rapidly for the desired process conditions. The selection of the particular parts of a composition can affect the amount of curative desired. For example, the type and/or amount of filler selected may retard or accelerate curing relative to a similar, but unfilled, composition, requiring an appropriate adjustment in the amount of curative that is known to those skilled in the field.
The composition of the fluoropolymer also affects the desired amount of one or more curatives. For example, when a blend of a fluoropolymer with interpolymerized units of a nitrogen-containing cure site monomer and another fluoropolymer lacking nitrogen-containing cure sites is used, an effective amount of a first selected curative compound can be used to crosslink the fluoropolymer having interpolymerized units derived from a nitrogen-containing cure site monomer together with an effective amount of a second selected curative compound used to crosslink the other fluoropolymer. The first and second selected curatives may have the same or different composition. That is, either one or both selected curatives may function to crosslink either one or both fluoropolymers.
Generally, the effective amount of curative, which may include more than one composition, is at least about 0.1 parts curative per hundred parts of gum on a weight basis (phr), more preferably at least about 0.5 phr. The effective amount of curative generally is below about 10 phr, (more preferably below about 5 phr).
The fluoropolymer composition curing can also be modified by using other types of curatives along with the catalyst of the present invention. Examples of such curatives are known and include bis-aminophenols (e.g., U.S. Pat. Nos. 5,767,204 and 5,700,879), bis-amidooximes (e.g., U.S. Pat. No. 5,621,145), and ammonium salts (e.g., U.S. Pat. No. 5,565,512). In addition, organometallic compounds of arsenic, antimony, and tin can be used (e.g., U.S. Pat. Nos. 4,281,092, and 5,554,680). Particular examples include allyl-, propargyl-, triphenyl- allenyl-, and tetraphenyltin and triphenyltin hydroxide. The disclosures of each of these documents is herein incorporated by reference.
The fluoroelastomer compositions of the invention can be cured using one or more ammonia-generating compounds along with the curatives described above. “Ammonia-generating compounds” include compounds that are solid or liquid at ambient conditions but that generate ammonia under conditions of cure. Such compounds include, for example, hexamethylenetetramine (urotropin), dicyandiamide, and metal-containing compounds of the formula Aw+(NH3)xYw−, wherein Aw+ is a metal cation such as Cu2+, Co2+, Co3+, Cu+, and Ni2+; w is equal to the valance of the metal cation; Yw− is a counterion, typically a halide, sulfate, nitrate, acetate or the like; and x is an integer from 1 to about 7.
Also useful as ammonia-generating compounds are substituted and unsubstituted triazine derivatives such as those of the formula:
wherein R is a hydrogen atom or a substituted or unsubstituted alkyl, aryl, or aralkyl group having from 1 to about 20 carbon atoms. Specific useful triazine derivatives include hexahydro-1,3,5-s-triazine and acetaldehyde ammonia trimer.
The fluoroelastomer compositions of the invention, including the nitrogen-containing cure site monomer-containing fluoropolymer alone, can be cured using one or more peroxide curatives along with a curative as described above. Suitable peroxide curatives generally are those which generate free radicals at curing temperatures, such as those described in WO 99/48939, the disclosure of which is herein incorporated by reference. Dialkyl peroxide and bis(dialkyl peroxide), each of which decomposes at a temperature above 50° C., are especially preferred. In many cases it is preferred to use a di-tertiarybutyl peroxide having a tertiary carbon atom attached to peroxy oxygen atom. Among the most useful peroxides of this type are 2,5-dimethyl-2,5-di(tertiarybutylperoxy)hexyne-3 and 2,5-dimethyl-2,5-di(tertiarybutylperoxy)hexane. Other peroxides can be selected from such compounds as dicumyl peroxide, dibenzoyl peroxide, tertiarybutyl perbenzoate, a,a′-bis(t-butylperoxy-diisopropylbenzene), and di[1,3-dimethyl-3-(t-butylperoxy)-butyl]carbonate. Generally, about 1 to 3 parts of peroxide per 100 parts of perfluoroelastomer is used.
Another combination curative useful in the present invention has the general formula CH2═CHRfCH═CH2, wherein one or more H atoms may be replaced with halogen atoms, such as F, and Rf is a C1-C8 linear or branched and at least partially fluorinated alkylene, cycloalkylene, or oxyalkylene. Similarly, polymers containing pendant groups of CH2═CHRf— are also useful as curatives in the present invention. Such curatives are described, for example, in U.S. Pat. No. 5,585,449.
The combination of curative(s) is generally from about 0.01 to about 10 mol % (more preferably from about 0.1 to about 5 mol %) of the total fluoropolymer amount.
The fluoropolymer compositions can include any of the adjuvants commonly employed in curable fluoropolymer formulations. For example, one material often blended with a fluoropolymer composition as a part of a curative system is a coagent (sometimes also referred to as a co-curative) composed of a polyunsaturated compound that is capable of cooperating with the peroxide curative to provide a useful cure. These coagents are particularly useful in combination with a peroxide curative. The coagent(s) can generally be added in an amount equal to between 0.1 and 10 parts coagent per hundred parts fluoropolymer (phr), preferably between 1 and 5 phr. Examples of coagents useful with the present invention include triallyl cyanurate; triallyl isocyanurate; tri(methylallyl) isocyanurate; tris(diallylamine)-s-triazine; triallyl phosphite; N,N-diallyl acrylamide; hexaallyl phosphoramide; N,N,N′,N′-tetraalkyl tetraphthalamide; N,N,N′,N′-tetraallyl malonamide; trivinyl isocyanurate; 2,4,6-trivinyl methyltrisiloxane; and tri(5-norbornene-2-methylene)cyanurate. Particularly useful is triallyl isocyanurate. Other useful coagents include the bis-olefins disclosed in EP0661304A1, EP0784064A1, EP0769521A1, and U.S. Pat. No. 5,585,449, which are herein incorporated by reference.
Thus, a particular composition of the present invention may include two or more fluoropolymer(s) (provided that at least one fluoropolymer includes interpolymerized units derived from a nitrogen-containing cure site monomer), an amidine curative, a peroxide curative selected to crosslink one or more than one of the fluoropolymer(s), and optionally a coagent such as triallyl isocyanurate.
Additives such as carbon black, stabilizers, plasticizers, lubricants, fillers including silica and fluoropolymer fillers (e.g., PTFE and/or PFA (perfluoroalkoxy) fillers), and processing aids typically utilized in fluoropolymer compounding can be incorporated into the compositions, provided that they have adequate stability for the intended service conditions. In some embodiments, additives that detrimentally affect the clarity of the composition are avoided. In particular, low temperature performance can be enhanced by incorporation of perfluoropolyethers, as described above.
Fillers such as silica and/or carbon black fillers can be used to balance properties such as modulus, tensile strength, elongation, hardness, abrasion resistance, conductivity, and processability of the compositions. Suitable examples include Aerosil® fumed silica from Degussa A G, and carbon blacks such as MT blacks (medium thermal black) designated N-991, N-990, N-908, and N-907; FEF N-550; and large particle size furnace blacks. When carbon black is used, 1 to 70 parts filler per hundred parts fluoropolymer (phr) generally is sufficient.
One of the advantages of selected embodiments of the present invention is a clear fluoroelastomer or perfluoroelastomer. Of course, in this version, grease, oil, dust, fillers such as carbon black, and the like, generally are undesirable when compounding the fluoropolymer to ensure that the clarity is not compromised by contaminants.
One or more acid acceptors can also be added to the formulations. However, where the presence of extractable metallic compounds is undesirable (such as for semiconductor applications) the use of inorganic acid acceptors can be minimized, and or avoided altogether. Commonly used acid acceptors include, for example, zinc oxide, calcium hydroxide, calcium carbonate, magnesium oxide, silicon dioxide (silica), etc. These compounds generally are used in the fluoropolymer formulation to bind any HF or other acids that might be generated at the high temperatures such as may be encountered during curing steps or at the temperatures of fluoropolymer end use.
The curable fluoropolymer compositions of the invention may also be combined with other curable fluoropolymer compositions such as peroxide-curable fluoropolymer compositions. These additional curable fluoropolymer compositions may also employ small amounts of cure site monomers as a comonomer. Suitable cure site monomers are those which, when combined with a curative (e.g., a peroxide) and, preferably a coagent, will provide a cured composition. Preferably these cure site monomers include at least one halo group (e.g., a bromo or an iodo group).
The curable fluoropolymer compositions can be prepared by mixing one or more fluoropolymer(s), the catalyst, any selected additive or additives, any additional curatives (if desired), and any other adjuvants (if desired) in conventional rubber processing equipment. The desired amounts of compounding ingredients and other conventional adjuvants or ingredients can be added to the unvulcanized fluorocarbon gum stock and intimately admixed or compounded therewith by employing any of the usual rubber mixing devices such as internal mixers, (e.g., Banbury mixers), roll mills, or any other convenient mixing device. The temperature of the mixture during the mixing process typically is kept safely below the curing temperature of the composition. Thus, the temperature typically should not rise above about 120° C. During mixing, it generally is preferable to distribute the components and adjuvants uniformly throughout the gum.
The mixture is then processed and shaped, such as by extrusion (e.g., into the shape of a film, tube, or hose) or by molding (e.g., in the form of sheet or an O-ring). The shaped article can then be heated to cure the fluoropolymer composition and form a cured article.
Molding or press curing of the compounded mixture usually is conducted at a temperature sufficient to cure the mixture in a desired time duration under a suitable pressure. Generally, this is between about 95° C. and about 230° C., preferably between about 150° C. and about 205° C., for a period of from about 1 minute to 15 hours, typically from 5 minutes to 30 minutes. A pressure of between about 700 kPa and about 21,000 kPa is usually imposed on the compounded mixture in a mold. The molds may be first coated with a release agent and baked.
The molded mixture or press-cured article is then usually post-cured (e.g., in an oven) at a temperature and for a time sufficient to complete the curing, usually between about 150° C. and about 300° C., typically at about 230° C., for a period of from about 2 hours to 50 hours or more, generally increasing with the cross-sectional thickness of the article. For thick sections, the temperature during the post cure is usually raised gradually from the lower limit of the range to the desired maximum temperature. The maximum temperature used is preferably about 300° C., and this value is held for about 4 hours or more. This post-cure step generally completes the cross-linking and may also release residual volatiles from the cured compositions. One example of a suitable post-cure cycle involves exposing molded parts to heat under nitrogen using six stages of conditions. First, the temperature is increased from 25 to 200° C. over 6 hours, then the parts are held at 200° C. for 16 hours, after which the temperature is increased from 200 to 250° C. over 2 hours. Then the parts are held at 250° C. for 8 hours, after which the temperature is increased from 250 to 300° C. over 2 hours. Then the parts are held at 300° C. for 16 hours. Finally, the parts are returned to ambient temperature such as by shutting off the oven heat.
