Repository: 3recon/gasket_anal

# 반도체 공정용 불소고무 가스켓 배합비–물성 예측 (GP + 베이지안 최적화)

공개 특허의 실시예·비교예 표에서 FFKM·FKM 가스켓의 원재료·부재료 배합비(phr)와 물성을 추출하고,
가우시안 프로세스(GP) 회귀 모델의 하이퍼파라미터를 베이지안 최적화(BO)로 탐색해 물성 예측 모델을 만든 프로젝트입니다.

## 산출물

| 파일 | 내용 |
|---|---|
| `가스켓_배합-물성_데이터_및_GP모델.xlsx` | 원자료(412행), 모델링 데이터(333행), 출처, 통계, 하이퍼파라미터 실험 전체 기록(525회), 최적 모델, 예측값, BO 제안 배합 |
| `가스켓_GP_BO_분석보고서.docx` | 데이터 수집·정제, GP/BO 방법론, 하이퍼파라미터 설정과 분석 과정 상세 보고서 |
| `가스켓_GP_BO_발표자료.pptx` | 요약 발표자료 |

## 데이터

- 출처: Google Patents 공개 전문 40건(Daikin, DuPont/Chemours, 3M, Greene Tweed, Nichias, Valqua, Mitsubishi Cable, 국내 특허 등)
- 수집 412행 → 정제 규칙 8단계 적용 → 모델링 333행(33개 특허, FFKM 243 / FKM 90)
- 모든 수치는 특허 원문 표에서 전사(추정·합성 데이터 없음). 단위는 phr(고무 100 기준), MPa로 통일

File: data/raw/pat/US7521510B2_desc.txt (part 1 of 2)

Description
CROSS-REFERENCE TO RELATED APPLICATIONS
This application claims the benefit under 35 U.S.C. 119(e) of U.S. Provisional Application No. 60/443,718, filed Jan. 29, 2003.
BACKGROUND OF THE INVENTION
Fluoroelastomers, and more particularly, perfluoroelastomers are materials known for their high levels of chemical resistance, plasma resistance, acceptable compression set resistance and satisfactory mechanical properties. Fluoroelastomers have thus found use as seals, gaskets and linings. When high temperature or aggressive or harsh environments, such as corrosive fluids, solvents, lubricants, and oxidizing or reducing conditions are implicated, perfluoroelastomers are the materials of choice. Fluoroelastomers are made by various routes using fluorinated monomers. Perfluoroelastomers are typically formed by using perfluorinated monomers, including a perfluorinated curesite monomer, polymerizing the monomers and curing (cross-linking) the composition using a curing agent which reacts with the incorporated curesite monomer to form a material which exhibits elastomeric properties. Suitable curesite monomers include, among others, those having cyano curesites. Examples of primary and secondary cyano-containing curesite monomers are known in the art. It is believed that in curesite monomers having cyano curesites, certain curing agents trimerize the cyano cure sites which join to form triazines.
Known curing agents include organometallic compounds and the hydroxides thereof, especially organotin compounds, including allyl-, propargyl-, triphenyl- and allenyl tin and the hydroxides. The tetraalkyltin compounds or tetraaryltin compounds, for example tetraphenyltin, are common. However, these curing agents provide a relatively slow rate of cure, are toxic and can introduce metallic contaminants to resulting elastomers.
Curing agents containing amino groups have also been employed. Bisaminophenols, bisaminothiophenols and bisamidrazones are additional types of curing agents. Those having a diphenyl structure having substitutions on each phenyl ring of amino and hydroxyl, diamine, and amino and thio are generally known in the art as being connected by structures including: —SO2—, —O—, —CO—, alkyl groups of 1-6 carbon atoms, and a carbon-carbon double bond. While perfluoroalkyl groups of 1-10 carbon atoms have been loosely described, actual synthesis and use of such compounds as curatives have not been demonstrated. Those diphenyl structure type materials which are in use and have known syntheses, are primarily compounds which have three carbon alkyl groups and in which the phenyl groups are attached to the central (second) carbon in the bis-position. For example, the most well known curative of this type is 2,2-bis[3-amino-4-hydroxyphenyl]hexafluoropropane, also known as diaminobisphenol AF or BOAP.
BOAP is a crystalline solid with a melting point of about 245-248° C. BOAP is not very compatible with perfluoroelastomers, is difficult to disperse rapidly and uniformly with perfluoroelastomers, and is thus a relatively slow-acting curative.
R. C. Evers, J. Polym. Sci. 16, 2833-2848 (1978) describe use of fluorocarbon ether bisaminophenols as monomers for making fluorocarbon ether-bibenzoxazole polymers. Evers outlined a synthesis route for the fluorocarbon ether bisaminophenols with α, ω-diiodofluorocarbon ethers as intermediates. U.S. Pat. No. 2,676,985 of Husted, Reilly & Brown in JACS 78:6032 (1956), Grigas and Taurins, Can. J. Chem., vol. 39, 414-419 (1961) and Grigas and A. Taurins, Can. J. Chem., vol. 39, 761-764 (1961) describe previously known synthesis routes for formation of amidines.
With respect to ways to speed up slow curing agents, such as BOAP, there are also traditional accelerators used in the art including organic or inorganic ammonium salts, e.g. perfluorooctanoate, ammonium perfluoroacetate, ammonium thiocyanate, and ammonium sulfamate; urea; t-butyl carbamate; acetaldehyde ammonia; tetraalkylphosphonium salts, tetraalkylammonium salts, and trialkylsulfonium salts, such as benzyltriphenylphosphonium chloride, benzyltriphenylphosphonium bromide, benzyltriphenylphosphonium phenolate of bisphenol AF, tetrabutylammonium hydrogen sulfate, and tetrabutylammonium bromide. However, such compounds tend to have side reactions that can result in undesirable byproducts.
Accordingly, there remains a need in the art for an improved curing agent capable of more easily dispersing in and more quickly curing perfluoroelastomers, particularly cyano curable perfluoroelastomers. There is further a need in the art for a cure accelerator for perfluoroelastomer curatives which accelerate the cure rate of and maintain the beneficial properties of perfluoroelastomers.
BRIEF SUMMARY OF THE INVENTION
The invention includes monoamidine-based and monoamidoxime-based curatives, co-curatives and cure accelerators for perfluoroelastomeric compositions. The invention further includes such materials as curatives having the general formula (I):
wherein Y is selected from the group consisting of substituted alkyl, alkoxy, aryl, aralkyl or aralkoxy groups of from 1 to about 22 carbon atoms; substituted or unsubstituted halogenated alkyl, alkoxy, aryl, aralkyl or aralkoxy groups of from about 1 to about 22 carbon atoms, and perfluoroalkyl, perfluoroalkoxy, perfluoroaryl, perfluoroaralkyl or perfluoroaralkoxy groups of from 1 to about 22 carbon atoms; and R1 is hydrogen; substituted or unsubstituted lower alkyl or alkoxy groups of from 1 to about 6 carbon atoms; and an amino group; and R2 is R1 or hydroxyl.
The invention also includes bisamidine-based curatives, co-curatives and cure accelerators for perfluoroelastomeric compositions. The invention further includes such compounds as represented by formula (II):
wherein D is selected from the group consisting of unsubstituted or substituted halogenated alkyl, alkoxy, aryl, aralkyl or aralkoxy groups having from about 1 to about 22 carbon atoms; and perfluoroalkyl, perfluoroalkoxy, perfluoroaryl, perfluoroaralkyl or perfluoroalkoxy groups of from 1 to about 22 carbon atoms; and R1 and R2 are each independently selected to be hydrogen; substituted or unsubstituted lower alkyl or alkoxy groups of from 1 to about 6 carbon atoms and an amino group.
The invention includes a curable perfluoroelastomeric composition, comprising: (a) a perfluoropolymer having at least one curesite monomer comprising a cyano functional group; and (b) at least one monoamidine-based or monoamidoxime-based curative.
A curable perfluoroelastomeric composition is also within the invention which comprises (a) a perfluoropolymer having at least one curesite monomer comprising a cyano functional group; (b) a functionalized diphenyl-based curative; and (c) a cure accelerator selected from the group consisting of at least one monoamidine-based cure accelerator, at least one monoamidoxime-based cure accelerator, at least one bisamidine-based cure accelerator and combinations thereof. Preferred curable perfluoroelastomeric compositions are also included in the invention in which the functionalized diphenyl-based curative has formula (III):
wherein r is 0 or 1;
R3 and R4 are each independently selected from the group consisting of a carbon atom; 
substituted and unsubstituted and branched and straight chain carbon groups of from about 2 to about 22 carbon atoms selected from the group consisting of alkyl groups, halogenated alkyl groups, and perfluorinated alkyl groups, each of which groups may be interrupted by at least one oxygen atom; 
each Z is independently selected from the group consisting of an amino, mercapto, sulfhydryl, or hydroxyl group; 
each J is independently selected to be formula (IV): 
or A; and
each A is independently selected from the group consisting of formula (IV); a fluorine atom; 
and unsubstituted and substituted and branched and straight chain carbon-based groups which are selected from group consisting of alkyl, halogenated alkyl, and perfluoroalkyl groups of from 1 to about 22 carbon atoms; each of which groups may be interrupted by at least one oxygen atom; wherein when r is 0 and R3 is a carbon atom, at least one of J and each A is not formula (IV). 
The invention further includes a curative for a perfluoroelastomeric composition, in which the curative has formula (III) as noted above.
The invention includes a curative for a perfluoroelastomeric composition, comprising a functionalized diphenyl-based curative which has a sufficiently high molecular weight so that the melting point is no greater than about 240° C., and in certain preferred embodiments is no greater than about 230° C.
A method for using a compound having formula (I) below is also included in the invention:
wherein Y is selected from the group consisting of substituted alkyl, alkoxy, aryl, aralkyl or aralkoxy groups of from 1 to about 22 carbon atoms; substituted or unsubstituted halogenated alkyl, alkoxy, aryl, aralkyl or aralkoxy groups of from about 1 to about 22 carbon atoms, and perfluoroalkyl, perfluoroalkoxy, perfluoroaryl, perfluoroaralkyl or perfluoroaralkoxy groups of from 1 to about 22 carbon atoms; and R1 is hydrogen; substituted or unsubstituted lower alkyl or alkoxy groups of from 1 to about 6 carbon atoms; and an amino group; and R2 is R1 or hydroxyl, and wherein the compound is used as a curative for a perfluoroelastomeric composition.
A method for curing a perfluoroelastomeric composition is also included which comprises using a mixture of (i) at least one compound selected from the group consisting of monoamidine-based compounds, monoamidoxime-based compounds, and mixtures thereof and (ii) at least one bisamidine-based compound as co-curatives for the perfluoroelastomeric composition.
A method for accelerating curing of a perfluoroelastomeric composition is within the invention which method comprises using a cure accelerator for a curative, wherein the cure accelerator is selected from the group consisting of a monoamidine-based compound, a monoamidoxime-based compound, a bisamidine-based compound and combinations thereof.
The invention also includes a method for curing a perfluoroelastomeric composition comprising using a functionalized diphenyl-based curative having a sufficiently high molecular weight such that the melting point is no greater than about 240° C. as a curative for the perfluoroelastomeric composition, and in certain preferred embodiments is the melting point is no greater than about 230° C.
Also included within the invention is a method for making a curative. The method comprises (a) reacting an organic alkylacid with an alcohol to form an alkylester; (b) reacting the alkyl ester with ammonia to form an alkylcarboxyamide; (c) reacting the alkylcarboxyamide with a dehydrating agent to form an alkyl nitrile; and (d) reacting the alkyl nitrile with at least one of ammonia or an amine to form a curative, wherein the curative is capable of curing or accelerating the cure of a perfluoroelastomeric composition.
In addition to the above method, the invention includes a method for making a bisaminophenol-based curative. That method comprises: (a) reacting an perfluoroacyl fluoride with potassium fluoride to form a potassium alcoholate reaction product; (b) reacting the potassium alcoholate reaction product with a perfluoroallylfluorosulfate to form a perfluoroallyl ether; (c) reacting the perfluoroallyl ether with an oxidizing agent to form a perfluoroglycidyl ether; (d) reacting the perfluoroglycidyl ether with aluminum chloride in a fluorinated solvent to isomerize an epoxide group on the perfluoroglyicdyl ether to a ketone; (e) reacting the ketone group with phenol in the presence of hydrogen fluoride to form a bisphenol-based compound; (f) nitration of the bisphenol-based compound to give a bisnitrophenol-based compound; and (g) reduction of the bisnitrophenol-based compound to form a bisaminophenol curative, wherein the bisaminophenol-based curative is capable of curing a perfluoroelastomeric composition.
A substituted bisaminophenyl-based curative for perfluoroelastomers having cyano-group containing curesite monomers is included within the invention. The bisaminophenyl-based curative is a substituted bisaminophenyl-based curative which has formula (IIIa):
wherein R3 is a carbon atom; Z is an amino, sulfhydryl, or hydroxyl group; J is formula (IV):
and A is selected from the group consisting of unsubstituted and substituted and branched and straight chain carbon-based groups, wherein the carbon-based groups are selected from the group consisting of perfluoroalkyl and perfluoroalkoxy groups of from 1 to about 22 carbon atoms.
The invention further includes a perfluoroelastomeric composition comprising a bisaminophenyl-based curative for perfluoroelastomers having cyano-group containing curesite monomers, wherein the curative is a substituted bisaminophenyl-based curative which has formula (III):
wherein R3 is a carbon atom; Z is an amino, sulfhydryl, or hydroxyl group; J is formula (IV):
and A is selected from the group consisting of unsubstituted and substituted and branched and straight chain carbon-based groups, wherein the carbon-based groups are selected from the group consisting of perfluoroalkyl and perfluoroalkoxy groups of from 1 to about 22 carbon atoms.
DETAILED DESCRIPTION OF THE INVENTION
The present invention is directed to low melting diphenyl-based, preferably diaminophenyl-based and more preferably perfluorinated diaminophenol-based curatives and co-curatives for perfluoroelastomeric compositions and novel methods of synthesis of preferred functionalized diphenyl-based curing agents. The invention is further directed to amidine-based cure accelerators, curatives and co-curatives for perfluoroelastomers. The curing agents and co-curing agents of the invention show improved mixing with perfluoroelastomeric compositions and the curatives, co-curatives and accelerators further demonstrate faster cure rates compared with conventional curing agents such as BOAP. Additionally, the amidine-based curatives and accelerators provide faster cures.
As used herein, a perfluoroelastomer may be any cured elastomeric material, derived by curing a perfluoroelastomeric composition (as defined herein) which includes a curable perfluoropolymer having a functional group to permit cure. A perfluoroelastomer is substantially completely fluorinated with respect to the carbon atoms of the perfluoropolymer. By this it is meant that as would be understood, based on this disclosure, that some residual hydrogen may exist in the functional crosslinking group in some perfluoroelastomeric compositions according to the present disclosure. The perfluoropolymers, used in perfluoroelastomeric compositions to form perfluoroelastomers upon cure, are formed by polymerizing one or more perfluorinated monomers, one of which preferably has a perfluorinated curesite monomer having a functional group to permit curing.
As used herein, a perfluoroelastomeric composition is a polymeric composition including a curable perfluoropolymer. The perfluoropolymer as noted above is formed by polymerizing two or more perfluorinated monomers, plus at least one perfluorinated monomer which has at least one functional group to permit curing, i.e. at least one perfluoropolymeric curesite monomer. Such materials are also referred to general as FFKMs (perfluoroelastomers) in accordance with the American Society for Testing and Materials (ASTM) definition (ASTM-D-1418-01a), incorporated herein fully by reference and are also described further herein. The definition provides that a perfluoroelastomer is a perfluorinated rubber of the polymethylene type having all fluoro, perfluoroalkyl, or perfluoroalkoxy substitutent groups on the polymer chain; a small fraction of these groups may contain functionality to facilitate vulcanization. The perfluoroelastomer composition may include any suitable curable perfluoropolymer(s) (FFKM) capable of being cured to form a perfluoroelastomer, and one or more curing agents as described herein.
Such perfluoroelastomeric compositions may preferably include two or more of various perfluorinated copolymers of at least one fluorine-containing ethylenically unsaturated monomer, such as tetrafluoroethylene (TFE); a perfluorinated olefin, such as hexafluoropropylene (HFP); and a perfluoroalkylvinyl ether (PAVE) which include alkyl groups that are straight or branched and which include one or more ether linkages, such as perfluoro(methyl vinyl ether), perfluoro (ethyl vinyl ether), perfluoro(propyl vinyl ether) and similar compounds. Examples of preferred PAVES include those described in U.S. Pat. No. 5,001,278 and in WO 00/08076, incorporated herein by reference. Other suitable PAVEs are described, for example, in U.S. Pat. Nos. 5,696,189 and 4,983,697, also incorporated herein by reference.
Preferred perfluoropolymers are terpolymers or tetrapolymers of TFE, PAVE, and at least one perfluorinated cure site monomer which incorporates a functional group to permit crosslinking of the terpolymer, at least one of which is a curesite capable of being cured by the curatives and co-curatives of the invention. In one embodiment, the curesite monomer(s) provide curesites which may be cured with either the inventive curative or inventive co-curatives or by other curatives not within the scope of the invention, but which are capable of having an accelerated cure when acted on by the cure accelerators of the present invention.
Most preferred curesite monomers include those having cyano curesites, regardless of the location of the cyano group, e.g., primary and secondary cyano group curesite monomers. Examples of cyano curesite monomers are described in detail herein, and may be found in, for example, U.S. Pat. No. 4,281,092. Such cyano group containing cure site monomers are well known in the art. Combinations of one or more of these curesite monomers with each other or with other well known curesite monomers may also be used within the scope of the invention.
Useful cyano cure site monomers include fluorinated olefins and fluorinated vinyl ethers, each having a cyano group of which the following are general examples:
CF2═CF—O—[CF2]n—CN, wherein n is from about 2 to about 12, and preferably about 2 to about 6;
CF2═CF—O—[CF2—CF(CF3)—O]n—CF2—CF(CF3)—CN, wherein n is from 0 to about 4, preferably from 0 to about 2;
CF2═CF—[OCF2CF(CF3)]m—O—[CF2]n—CN, wherein m is from about 1 to about 2, and n is from about 1 to about 4; and
CF2═CF—[CF2]n—O—CF(CF3)—CN, wherein n is from 2 to about 4.
Specific examples include primary curesite monomers such as CF2═CFOCF2CF(CF3)OCF2CF2CN (referred to generally as 8-CNVE) and secondary curesite monomers such as CF2═CF—O[CF2]3—O—CF[CF3]—CN. Such curesite monomers may be used alone or in combination. Especially preferred is a combination of curesite monomers as shown below in a fluoropolymeric or perfluoropolymeric chain as follows:
wherein p represents a secondary curesite monomer present in a fluoropolymer or perfluoropolymers in an amount from about 0.1 to about 12 mol %, preferably about 1 to about 4 mol %, and α represents a primary curesite monomer present in an amount from about 0.1 to about 12 mol % and preferably from about 1 to about 7 mol %. It is preferred that the molar ratio of the primary curesite monomer to the secondary curesite monomer in the copolymer is from about 1:1 to about 10:1, preferably 9:1.
It will be understood based on this disclosure that additional types of cure site monomers which contain cyano groups as curesites and those which do not contain cyano groups may be used in addition to or, in certain cases, in place of the preferred curesite monomers noted above, provided that the curesite monomers are capable of being cured by the preferred curatives and co-curatives and/or capable of experiencing an accelerated curing reaction when using the cure accelerators of the invention as described herein. Common examples of other types of curesite monomers include olefins, including partially or fully halogenated olefins, such as ethylene, vinylidene fluoride, vinyl fluoride, trifluoroethylene, bromotetrafluorobutene, bromotrifluoroethylene, 1-hydropentafluoropropene and 2-hydropentafluoropropene. Such additional cure site monomer(s) may be present in ranges as noted above and are preferably are generally present in amounts of about 0.1 to about 5 mole percent, more preferably about 0.1 to about 2.5 mole percent, and most preferably about 0.3 to about 1.5 mole percent.
Other additives, such as co-curatives, curing agents or accelerators, other than those of the present invention; processing aids; fillers and the like may also be included as optional components of the perfluoroelastomeric compositions of the invention. Such additives include fillers such as graphite, carbon black, clay, silicon dioxide, fluoropolymeric particulates (for example, TFE homopolymer and copolymer micropowders), barium sulfate, silica, titanium dioxide, acid acceptors, cure accelerators, glass fibers, or polyaramid fibers such as Keviar, other curing agents and/or plasticizers or other additives known or to be developed in the fluoroelastomeric art and perfluoroelastomeric art. Preferred perfluoropolymers/perfluoroelastomers include Simriz®, available from Freudenberg of Germany, Dyneon®, available from Minnesota Mining & Manufacturing in Minnesota, Daiel-Perfluor®, available from Daikin Industries, Ltd. of Osaka, Japan. Similar materials are also available from Ausimont S.p.A. in Italy and from Federal State Unitary Enterprise S.V. Lebedev Institute of Synthetic Rubber in Russia.
Preferred curatives and co-curatives for use in the fluoroelastomeric or perfluoroelastomeric compositions of the present invention are those which include functionalized diphenyl compounds which include branched or straight chain alkyl, halogenated alkyl, perhalogenated alkyl, and preferably perfluoroalkyl type compounds that may or may not have one or more oxygen atoms and which may or may not be substituted, and which have at least two aminophenyl groups, preferably two aminophenol groups, but which have a sufficiently high molecular weight (extended chains) so that the melting point is preferably no greater than about 240° C., more preferably no greater than about 230° C., and most preferably to about 225° C. to thereby enhance compatibility and provide fast curing reactions of perfluoroelastomeric compositions, particularly the preferred perfluoroelastomers having cyano-type curesite monomers.
Such curing agents are preferably diphenyl-based curatives of formula (III):
In formula (III), r may be 0 or 1. In formula (III), further R3 and R4 are independently selected to be a carbon atom or branched or straight chain carbon-based groups (which may be further substituted or unsubstituted) of from about 2 to about 22 carbon atoms in any of such chains (whether straight or branched), more preferably such chains are from 10 to 22 carbon atoms, and which groups are selected from the following exemplary groups: alkyl groups, fully or partially halogenated alkyl groups, and preferably perfluorinated alkyl groups, each of which groups may be interrupted by at least one oxygen atom, and in which branching chains may include such groups as, for example, haloalkyl, fluoroalkyl and trifluoroalkyl. Substitutions acceptable for use in formula (III) and other formulae described herein as containing substitutable groups, including the preferred formulations in accordance with formula (III) described below, may be the same as noted herein for formulas (I) and (II) to the extent such substitutions may be desired for a given curing reaction. Z is preferably an amino, mercapto, thiphenol, sulfhydryl or hydroxyl group, with the hydroxyl group being most preferred.
Each J is independently selected to be formula (IV):
or the same as A, and A may be independently selected on either side of R3 in formula (III) to be formula (IV), a hydrogen atom, a fluorine atom, or a branched or straight chain (substituted or unsubstituted) carbon-based group which is selected from the following groups: an alkyl, a partially or fully halogenated alkyl, or perfluoroalkyl groups, more preferably a perfluoroalkyl group, of from one to about 22 carbon atoms; each of which groups may be interrupted by at least one oxygen atom, and in which branching chains may include such groups as, for example, haloalkyl, fluoroalkyl and trifluoroalkyl. When r is 0 and R3 is a carbon atom, at least one of J and each A is not formula (IV). While it is within the scope of the invention for an A group to be formula (IV), it is preferred that only two such groups appear in curatives of formula (III), such that if r is 0 and J is formula (IV) above, it is preferred that neither A group is formula (IV).
Preferred structures when r=0 in formula (III) and J meets formula IV above, include structures where R3 is a carbon atom and those in which R3 is a straight or branched alkyl or perfluorinated alkyl group which may or may not contain oxygen. Further preferred are structures in which when r is 0, R3 is a carbon atom, J is formula (IV), one A is trifluoromethyl and the other A is selected from the group consisting of linear and branched chain perfluoroalkyl and perfluoroalkylether groups of from 2 to 22 carbon atoms.
Preferred structures where r is 0, J meets formula IV and R3 is a carbon atom include the following structures (V) through (VII) in which q preferably ranges from 0 to 6, however q being greater than 6 is also within the scope of the invention.
Further preferred examples of formula III when r is 0, R3 is a carbon atom, A is CF3 on one side of R3 and A is a chain of varied length on the other side of R3 include the following materials as set forth in Table 1 below in accordance with the structure of the chain represented by the A group opposite the A which is CF3. As can be seen from Table 1, the preferred compounds are similar in color and appearance but differ in melting point, providing a wider range of options for curatives in terms of compatibility and curing speed in fluoroelastomeric and perfluoroelastomeric compositions.
 [TABLE] 
 [TABLE] 
Preferred exemplary structures when r is 0 in formula (III), J is as in formula IV above and R3 is a straight or branched chain group such as alkyl, halogenated alkyl, and preferably a perfluorinated alkyl group, which may or may not contain oxygen, include structures such as (VIII) and (IX) below in which the biaminophenyl groups are not in the bis position as are the structures shown above, but are in terminal positions separated by a chain providing a molecular weight which is sufficient to provide a melting point of no greater than about 240° C., more preferably no greater than about 230° C., and most preferably no greater than about 225° C. In such structures, A may be as described above. While it is within the scope of the invention for an A group to be formula (IV), it is preferred that when J is formula (IV), only two such groups appear in curatives of formula (III) and that it is preferred in such structures that neither A is formula (IV):
wherein x, y and z are each independently selected to be from 0 to about 20, preferably from 0 to 10, wherein preferably x+y+z total no more than about 20, and preferably from about 9 to about 20 and L is hydrogen, halogen such as fluorine, chlorine, bromine and iodine, alkyl, halogenated alkyl and preferably perfluorinated alkyls such as trifluoromethyl, most preferably L is fluorine or trifluoromethyl. A further example includes:
wherein L, x, z are as defined above, but x and z are each independently preferably from 0 to about 10, and wherein x+y totals preferably no more than about 20, preferably from about 9 to about 20. It should be understood that structures in accordance with Formula (III) where r is 0 and R3 is straight or branched alkyl or perfluorinated alkyl group which may or may not contain oxygen, include variations of formulae VIII and IX wherein fluorine atoms may be substituted and/or L may be branched into longer structures as shown below, for example in formulae X-XII:
wherein s is preferably 1 to about 6, and x, s and z are as previously defined, with x+s+z preferably totaling no more than about 20, and more preferably at a minimum, s is 1 and x and z are 0.
When r is not 0 in formula (III), structures are included within the scope of the invention which have at least two aminophenyl groups, but wherein the aminophenyl groups are not in the bis position and/or necessarily in a terminal position. In such structures, at least one aminophenyl group is located on R3 and R4 at any location along each of their chains, with J and A being as defined above, but in preferred embodiments, only two such aminophenyl groups are present in the compound as a whole such that when two such groups are already are present it is preferred that J and A are not formula (IV), even though such compounds are clearly contemplated as being within the scope of the invention. Exemplary such bisaminophenol structures are as follows, however it should be understand that variations of such structures are also included within the invention in accordance with formula (III):
For example, in formula XIII above, both A groups are
the J group on R3 is F and the J group on R4 is L, and x and z are as described below. Further examples include:
wherein L, x and z are as described above, however, in formula XIII, XIV, XV and XVI, it is preferred that and that x and z total no more than 19. It is also preferred that in all of the formula noted above, L is fluoro, perfluoroalkyl or perfluoroalkoxy.
Other preferred formula include formula (III), wherein when r is 1, each A and each J are fluorine, R3 is a carbon atom and R4 is selected from the group consisting of linear and 10 branched chain perfluoroalkylene and perfluoroalkylether groups of from 2 to 22 carbon atoms, wherein one A and one J are both bonded to the terminal carbon atom of R4.
Various synthetic routes exist and/or may be developed for making the various preferred curing agents according to formula (III). The curing agents are within the scope of the invention regardless of which chemical route is used to obtain them. Existing routes are described for making some of the compounds according to formula III as described in R. C. Evers, J. Polym. Sci. 16, 2833-2848 (1978), incorporated herein by reference. Further, the present invention includes several novel routes for preparing preferred compounds in accordance with formula (III). One route involves using epoxide-ketone reactions as described further below and another involves an organomagnesium route also described further herein. However, while novel methods are presented herein, it should be understood that any synthesis method may be used to make the novel curatives and co-curatives of the invention and that the invention of providing functionalized diphenyl-based curatives and co-curatives which have molecular weights sufficiently high to provide a melting point of no greater than about 240° C., more preferably no greater than about 230° C., or most preferably no greater than about 225° C. are encompassed within the invention including those having formula (III) regardless of their methods of synthesis.
Preferred reactions include reacting a perfluoroalkylacid halide, preferably a perfluoroalkyl acid fluoride, i.e., an acyl-group compound, preferably a perfluoroacyl fluoride with potassium fluoride to form an alcoholate of the initial compound. The potassium alcoholate reaction product, is then reacted with perfluoroallyl fluorosulfate to form the perfluoroallylether of that material.
This perfluoroallyl ether reactant product is then further reacted with an oxidizing agent, i.e., oxidized, wherein the oxidizing agent is preferably oxygen but is not limited thereto, to form a perfluoroglycidyl ether. The perfluoroglycidyl ether, which is then reacted with aluminum chloride in a fluorinated solvent, isomerizes the epoxide group on the perfluoroglycidyl ether to a ketone. The ketone compound is then reacted with a phenyl having functional group Z (preferably where Z is OH and the phenyl is phenol) in the presence of hydrogen fluoride to form a bisphenyl-based compound, preferably a bisphenol compound.
Such a bisphenyl- or bisphenol-based compound is then nitrated with nitric acid (or a similar useful nitrating compound) to provide an NO2 group on each phenyl group and form a bisnitrophenyl-based or bisnitrophenol-based compound. This compound is then reduced using a suitable reducing agent to form the desired compound having bisaminophenyl, preferably bisaminophenol groups each having the Z radical (preferably bisaminophenol groups) of Formula IV which is capable of curing a perfluoroelastomeric composition.
Such an exemplary synthesis route for forming novel curatives and co-curatives according the invention may be illustrated with reference to structures such formulae V and VI and similar compounds where one A in formula III is CF3, R3 is a carbon atom, J is formula IV and r is 0, includes the following basic reaction scheme wherein R′ refers to a portion of the chain that is part of the A group (CF2—O—CF2—R′) extending opposite the A which is CF3:
A further exemplary reaction scheme for forming compounds according to formula 3 (III) when R3 is a carbon atom, r is 0, J is formula (IV), one A group is CF3 and the other A group (referred to in the mechanism below as A′) is CF3O(CF2O)qCF2— such as compounds in formula (VII) and similar compounds includes a method using organomagnesium compounds. In this synthesis route, an alkylmagnesium halide, halogenated alkyl magnesium halide or a perfluoroalkyl magnesium halide, and preferably a perfluoromagnesium iodide such as trifluoromethylmagnesium iodide is reacted with an alkyl, halogenated alkyl or perfluorinated acyl halide (such as an A chain in formula (III)) wherein the acyl halide includes a halogenated ketone group. The resulting compound releases magnesium halide to leave a ketone group on the acyl halide. This ketone is then further reacted with a substituted phenyl compound having a Z functional group (preferably hydroxyl) to form a bisphenyl functional group (preferably bisphenol) at the ketone site, which is then nitrated and subsequently reduced in the manner noted above. A sample of such mechanism is as shown below:
Alternatively, each of the two phenyl groups may be provided to R3 or R4 at different locations and/or terminal locations by using known chemical substitution techniques and routes to achieve various other formulae in accordance with formula (III). One such substitution route is shown in Evers, noted above herein, which obtains fluorocarbon bisaminophenols (some of which are represented by formula (III)) by reacting diiodoperfluoroalkane intermediates with iodophenyl acetate, hydrolyzing the product to obtain a bisphenol, nitrating and then reducing the dinitrobisphenol to obtain a bisaminophenol.
It also possible to employ other curing agents or more than one curing agent depending on the cure site monomers present, such as an organic peroxide, an organometallic compound such as an organotin, diamines, amidines, conventional bisaminophenols and/or bisaminothiophenols, etc. or mixtures thereof. In addition, perfluoropolymers may be cured using radiation curing technology as an assist or to cure other curesites not cured by the curatives and co-curatives of the invention.
The amount and type of curative or co-curing agent according to the invention which should be used should be chosen to optimize the desired properties of the cured fluoroelastomer or perfluoroelastomer (including its resistance to chemical attack, specific elongation-at-break, resistance to compression set, flexural modulus, tear strength, hardness and the like). The amount used will depend on the degree of crosslinking desired, the type and number of cure sites to be cured by the inventive curatives, the number of other cure sites to be cured by other curatives not within the scope of the invention, and the cure rate desired. A preferred amount of curative is an amount as much as equivalent to an amount in slight excess of the amount required to react with those curesites present in the fluoroelastomeric or perfluoroelastomeric composition which are capable of reacting with the curatives and co-curatives of the invention. Preferably, about 0.1 to about 10 parts by weight of the curing agent per about 100 parts of fluoropolymer or perfluoropolymer is used, more preferably about 1 to about 4 parts by weight. When used as a co-curative, the amount is preferably less, since other cure reactions are occurring, however, that too depends on the number of sites and other parameters noted above.
The invention includes amidine-based or amidoxime-based curatives which may function as curatives or co-curatives, and also as cure accelerators, and may be employed either alone or with the biphenyl-based curatives and co-curatives of the invention as described herein or with other curatives not within the invention, or used to further accelerate the rate of cure of the biphenyl-based curatives and co-curatives of the invention nor other curatives outside of the invention within perfluoroelastomeric compositions.
Suitable amidine and amidoxime curatives and accelerators include monoamidines, monoamidoximes and bisamidines as described herein. Other cure accelerators known in the art such as organic or inorganic ammoniums salts, e.g. perfluoroctonaoate, ammonium perfluoroacetate, ammonium thiocyanate, and ammonium sulfamate; urea; t-butyl carbamate; acetaldehyde ammonia; tetraalkylphosphonium salts, tetraalkylammonium salts, and trialkylsulfonium salts, such as benzyltriphenylphosphonium chloride, benzyltriphenylphosphonium bromide, benzyltriphenyl-phosphonium phenolate of bisphenol AF, tetrabutylammonium hydrogen sulfate, and tetrabutylammonium bromide may also be used in conjunction with the novel biphenyl-based curatives and co-curatives of the invention if desired. However, of accelerators are desired for the novel biphenyl-based curatives and co-curatives of the invention, it is preferred that the amidine- and amidoxime-based cure accelerators described herein be used to accelerate the cure of the biphenyl-based curatives and co-curatives of the invention.
The preferred accelerators for the biphenyl-based curatives and co-curatives of the present invention are amidine-based and amidoxime-based cure accelerators, which also may themselves function as independent curatives or co-curatives in perfluoroelastomeric compositions. These amidine-based and amidoxime-based materials include monoamidines and monoamidoximes of the following formula (I) and bisamidines of formula (II) described further below. The monoamidines and monoamidoximes may be represented by formula (I)
