Repository: 3recon/gasket_anal

# 반도체 공정용 불소고무 가스켓 배합비–물성 예측 (GP + 베이지안 최적화)

공개 특허의 실시예·비교예 표에서 FFKM·FKM 가스켓의 원재료·부재료 배합비(phr)와 물성을 추출하고,
가우시안 프로세스(GP) 회귀 모델의 하이퍼파라미터를 베이지안 최적화(BO)로 탐색해 물성 예측 모델을 만든 프로젝트입니다.

## 산출물

| 파일 | 내용 |
|---|---|
| `가스켓_배합-물성_데이터_및_GP모델.xlsx` | 원자료(412행), 모델링 데이터(333행), 출처, 통계, 하이퍼파라미터 실험 전체 기록(525회), 최적 모델, 예측값, BO 제안 배합 |
| `가스켓_GP_BO_분석보고서.docx` | 데이터 수집·정제, GP/BO 방법론, 하이퍼파라미터 설정과 분석 과정 상세 보고서 |
| `가스켓_GP_BO_발표자료.pptx` | 요약 발표자료 |

## 데이터

- 출처: Google Patents 공개 전문 40건(Daikin, DuPont/Chemours, 3M, Greene Tweed, Nichias, Valqua, Mitsubishi Cable, 국내 특허 등)
- 수집 412행 → 정제 규칙 8단계 적용 → 모델링 333행(33개 특허, FFKM 243 / FKM 90)
- 모든 수치는 특허 원문 표에서 전사(추정·합성 데이터 없음). 단위는 phr(고무 100 기준), MPa로 통일

File: data/raw/pat/US7666948B2_desc.txt

Description
FIELD OF THE INVENTION
The present invention relates to a molded body to be used in sites which are required to have plasma resistance, chemical resistance, heat resistance, and the like. The invention further relates to an elastomer composition for molding the molded body.
BACKGROUND OF THE INVENTION
Molded bodies of a seal material to be used in devices which are used under circumstances such as a plasma atmosphere and a chemical atmosphere are required to have high stability against various chemical species, and molded bodies made of a fluorine based elastomer are chiefly employed (see, for example, Patent Document 1). In these devices, in recent years, gases, chemical liquids, and the like with high concentration and high chemical reactivity have been used for the purposes of improving efficiency, etc. However, in molded bodies made of a fluorine based elastomer which have hitherto been widely used, there is encountered such a problem that deterioration is so vigorous that they are no longer useful.
Of fluorine based elastomers, since perfluoroelastomers exhibit especially excellent plasma resistance and chemical resistance, they are frequently used in devices to be used under the foregoing severe circumstances (see, for example, Patent Document 2). However, the perfluoroelastomers are low in hot strength so that there is some possibility that inconveniences such as cutting of an O-ring molded body during the high-temperature treatment are generated.
Patent Document 1: JP-A-2000-119468
Patent Document 2: JP-A-2000-044930
SUMMARY OF THE INVENTION
In view of the foregoing circumstances, the invention has been made.
An object of the invention is to provide a molded body having not only excellent plasma resistance and chemical resistance but also heat resistance and sufficient mechanical strength.
Another object of the invention is to provide an elastomer composition for molding the molded body.
In order to solve the above-described problems, the present inventors made extensive investigations. As a result, it has been found that by mixing (A) a perfluoro-elastomer and (B) at least one elastomer selected from fluorine rubbers, silicone rubbers and ethylene-propylene based rubbers in a certain ratio, a molded body having not only excellent plasma resistance and chemical resistance but also heat resistance and mechanical strength can be obtained.
Specifically, the invention is concerned with the following elastomer compositions and molded bodies.
(1) An elastomer composition comprising a mixture of (A) a perfluoroelastomer and (B) at least one elastomer selected from fluorine rubbers, silicone rubbers and ethylene-propylene based rubbers, in a mixing ratio (A/B) of from 0.5/99.5 to 80/20 in terms of weight ratio.
(2) The elastomer composition as set forth above in (1), wherein the mixing ratio (A/B) of the perfluoroelastomer (A) to the elastomer (B) is from 5/95 to 60/40 in terms of weight ratio.
(3) The elastomer composition as set forth above in (1) or (2), further containing an organic peroxide and a co-crosslinking agent for crosslinking each of the perfluoroelastomer (A) and the elastomer (B) or crosslinking the former with the latter.
(4) The elastomer composition as set forth above in any one of (1) to (3), wherein the perfluoroelastomer (A) and the elastomer (B) lie compatible with each other or form a sea-island structure in which one of the components (A) and (B) is dispersed as an aggregate having an average particle size of not more than 10 μm in the other component.
(5) A molded body produced by molding the elastomer composition as set forth above in any one of (1) to (4).
(6) The molded body set forth above in (5), wherein the perfluoroelastomer (A) and the elastomer (B) lie compatible with each other or form a sea-island structure in which one of the components (A) and (B) is dispersed as an aggregate having an average particle size of not more than 10 μm in the other component.
According to the invention, a molded body having not only excellent plasma resistance and chemical resistance but also heat resistance and mechanical strength can be obtained. The molded body is especially useful as a seal material of a device for manufacturing a semiconductor to be exposed to plasma, chemicals, and so on.
BRIEF DESCRIPTION OF THE DRAWINGS
 FIG. 1 is a TEM photograph showing the state that non-continuous phases of both components are dispersed in the elastomer composition of the invention.
 FIG. 2 is a TEM photograph of the sheet as prepared in Example 2.
 FIG. 3 is a TEM photograph of the sheet as prepared in Example 3.
 FIG. 4 is a TEM photograph of the sheet as prepared in Comparative Example 3.
DETAILED DESCRIPTION OF THE INVENTION
The invention will be described in detail below.
In the invention, the perfluoroelastomer (A) is not particularly limited. However, perfluoroelastomers containing copolymerization units of: a perfluoroolefin; a perfluorovinyl ether selected from the group consisting of a perfluoro(alkylvinyl) ether, a perfluoro(alkoxyvinyl) ether and a mixture thereof; and a curing site monomer are preferable, and ones which are crosslinkable with an organic peroxide are further desired. Examples of the perfluoroelastomer (A) include DAI-EL GA-05, manufactured by Daikin Industries, Ltd.
In the invention, the elastomer (B) is selected from fluorine rubbers, silicone rubbers and ethylene-propylene based rubbers, each of which may be used singly or in admixture. Furthermore, the elastomer (B) is desirably one which is crosslinkable with an organic peroxide.
Although the fluorine rubber is not particularly limited, a fluorine rubber which is crosslinkable with an organic peroxide is desired from the viewpoint of mechanical strength of a molded body. Examples thereof include vinylidene fluoride/hexafluoropropene based copolymers, vinylidene fluoride/hexafluoropropene/tetrafluoroethylene based co-polymers, and tetrafluoroethylene/propylene based copolymers. Copolymers resulting from additional copolymerization of the foregoing copolymer with ethylene, a perfluoroalkylvinyl ether, or the like are also useful. Fluorine based thermoplastic elastomers which are block copolymers of a fluorine rubber (for example, vinylidene fluoride/hexafluoropropene/tetrafluoroethylene based copolymers) and a fluorine resin (for example, tetrafluoroethylene/ethylene alternating copolymers and polyvinylidene fluoride) are also useful. Also, mixtures of two or more of the foregoing fluorine rubbers may be used.
Although the silicone rubber is not particularly limited, a silicone rubber which is crosslinkable with an organic peroxide is desired from the viewpoint of mechanical strength of a molded body. For example, methyl vinyl silicone rubbers, methyl vinyl phenyl silicone rubbers, and fluorosilicone rubbers are suitable. Mixtures of two or more of the foregoing silicone rubbers may be used.
The ethylene-propylene based rubber is a rubber mainly comprising a copolymer of ethylene and propylene, and conventionally known materials can be widely used. The ethylene content of the ethylene-propylene based rubber is preferably 50 to 70% by weight. The ethylene-propylene based rubber may contain a small amount of a diene component. As the diene component, dichloropentadiene, ethylidene norbornene, 1,4-hexadiene, and the like are preferable. Mixtures of two or more of the ethylene-propylene based rubbers may be used. The ethylene-propylene based rubber may be a commercial product. For example, Keltan 8340A (EPDM rubber manufactured by DSM) and the like are available from the market.
As the organic peroxide crosslinking agent, known materials for crosslinking of a fluorine based elastomer can be used. Examples thereof include dicumyl peroxide, di-t-butylperoxydiisopropylbenzene, and 2,5-dimethyl-2,5-di(t-butylperoxy)hexane.
As the co-crosslinking agent, known materials for crosslinking of a fluorine based elastomer can be used. Examples thereof include triallyl isocyanurate, triallyl cyanurate, triallyl trimellitate, N,N′-m-phenylene dimaleimide, and trimethylolpropane trimethacrylate. Besides, acrylate based monomers, methacrylate based monomers, and the like can also be used.
The mixing ratio of the perfluoroelastomer (A) to the elastomer (B) is from 0.5/99.5 to 80/20, and preferably from 5/95 to 60/40 in terms of weight ratio. When the mixing ratio falls outside this range, the desired object cannot be attained.
The elastomer composition of the invention can be produced by various common methods. For example, the perfluoroelastomer (A), the elastomer (B), the organic peroxide crosslinking agent, and the co-crosslinking agent may be mixed by an open roll, a kneader, a Banbury mixer, a twin-screw extruder, etc., but it should not be construed that the invention is limited thereto.
With respect to the resulting elastomer composition, it is desirable that the perfluoroelastomer (A) and the elastomer (B) lie compatible with each other. However, a “sea-island structure” in which one of the components (A) and (B) is dispersed as a substantially spherical aggregate in the other component may possibly be formed depending upon the mixing ratio of the both components and mixing conditions (for example, the shape and size of a rotor of a mixing device and the mixing time). Furthermore, even when a complete sea-island structure is not formed, there may be a case where a state that amorphous non-continuous phases of the respective components are mutually tangled and dispersed, as shown in FIG. 1 is formed. In the present invention, so far as the aggregate or the non-continuous phases are fine, any of the foregoing dispersion states is acceptable. Above all, preferred is a sea-island structure having a size of the aggregate (island) of not more than 10 μm, more preferably not more than 2 μm in terms of average particle size.
The molded body of the invention can be obtained by subjecting the elastomer composition to crosslinking. The crosslinking can be performed in accordance with a molding method by usual crosslinking with a peroxide. In general, a prescribed amount of the elastomer composition is charged in a die having a desired shape and then heat-pressed. As needed, secondary crosslinking may be carried out at from 150° C. to 250° C. for from 1 to 32 hours in an oven. The shape of the molded body is not particularly limited, and arbitrary shapes such as a sheet-like shape, a rod-like shape, a ring-like shape, and various complicated block shapes may be employed depending upon the utilization.
As is clear from the Examples as described later, the molded body of the invention is excellent in various characteristics such as plasma resistance, chemical resistance, low staining properties, mechanical strength, and tensile strength and elongation especially at high temperatures with good balance. It is thought that this is caused due to tension and elongation by the elastomer (B) added to the plasma resistance, chemical resistance and low staining properties originally possessed by the perfluoroelastomer (A). Such characteristics become the best in a state that the perfluoroelastomer (A) and the elastomer (B) are uniformly mixed. Also in the molded body, the same dispersion state as in the elastomer composition is acceptable. However, it is preferable that the molded body is of a sea-island structure made of an aggregate preferably having an average particle size of not more than 10 μm, and more preferably not more than 2 μm. Incidentally, with respect to the sizes of the aggregate and the non-continuous phases in the dispersion state, the respective sizes in the elastomer composition are substantially held as they are to serve as the dispersion state in the molded body.
For the reason that the molded body of the invention has the foregoing characteristics, it is suitable for use under severe circumstances such as high temperature and vacuum. For example, the molded body of the invention is useful as a seal material of a device for manufacturing a semiconductor to be exposed to plasma, chemicals, and so on. Incidentally, the kind of a plasma gas does not matter, and for example, in plasma processing devices, O2, CF4, O2+CF4, H2, CHF3, CH3F, CH2F2, Cl2, C2F6, BCl3, NF3, NH3, and the like are general. The molded body of the invention has excellent resistance to any plasma. Accordingly, the invention is not against specific plasma.
EXAMPLES
The present invention will be illustrated in greater detail with reference to the following Examples, but the invention should not be construed as being limited thereto.
Examples 1 to 5 and Comparative Examples 1 to 6
As shown in Tables 1 and 2, a perfluoroelastomer (A), an elastomer (B), a crosslinking agent, and a co-crosslinking agent are mixed by using an open roll. Incidentally, in Example 2 and Comparative Example 3, the size of an aggregate was adjusted by changing the mixing time. The resulting compound was set in a die, subjected to crosslinking molding at a die temperature of 160° C. for 10 minutes, and then subjected to secondary crosslinking for 4 hours in an oven at 180° C., thereby obtaining a sheet. A specimen was cut out from the resulting sheet and subjected to the following evaluations. The results obtained are also shown in Tables 1 and 2.
(1) Evaluation of Ordinary Temperature Characteristic:
Tensile strength and elongation at break:
The evaluation was carried out according to JIS K6251.
(2) Evaluation of Hot Characteristic at 100° C.:
Tensile strength and elongation at break:
The evaluation was carried out according to JIS K6251, except for setting up the test atmosphere at 100° C.
(3) Evaluation of Plasma Resistance:
The specimen was exposed to plasma under the following conditions, and the plasma resistance was evaluated in terms of rate of loss in weight of the specimen before and after the exposure.
Device: Surface wave plasma etching system, manufactured by Shinko Seiki Co., Ltd.
Specimen: Sheet of 2 mm in thickness and 13 mm in diameter
Gas: O2+CF4 
Processing pressure: 133 Pa
Output: 3 kW
Exposure time: 2 hours
Rate of loss in weight (weight %)={[(Weight before the exposure to plasma)−(Weight immediately after the exposure to plasma)]/(Weight before the exposure to plasma)}×100 
(4) Method for Measuring Average Particle Size of Aggregate:
A thin slice was collected from the specimen, from which was then taken a transmission electrophotograph by using a transmission electron microscope (JEM-2000X, manufactured by JEOL Ltd.). In the photograph, an average area of an aggregate (particulate material) was measured, and on the assumption that this average area was a circle, its diameter was determined and defined as an average particle size. Furthermore, TEM photographs of the sheets as prepared in Example 2, Example 3 and Comparative Example 3 are shown in FIGS. 2 to 4, respectively.
Examples 1 to 3 and Comparative Examples 1 to 4 as shown in Table 1 verify mixed systems of a perfluoroelastomer and a fluorine rubber. With respect to the rate of loss in weight by the exposure to plasma, it is noted that as shown in Example 1, the molded body according to the invention thoroughly keeps the performance of the perfluoroelastomer of Comparative Example 1. Furthermore, even in the case where the compounding ratio of the perfluoroelastomer is low as in the molded bodies as shown in Examples 2 and 3, excellent plasma resistance is revealed as compared with the molded body made of the fluorine rubber alone of Comparative Example 4. On the other hand, with respect to the molded body of Comparative Example 2 in which the compounding ratio of the perfluoroelastomer is lower than the range of the invention and the molded body of Comparative Example 3 in which the average particle size of the aggregate is large, an effect which is brought by mixing with the perfluoroelastomer is limitative.
Furthermore, the molded bodies of Examples 1 to 3 have an ordinary temperature mechanical strength equal to or higher than that of the molded bodies of Comparative Example 1 and Comparative Example 4. In addition, the perfluoroelastomer molded body of Comparative Example 1 is deteriorated in hot strength, whereas the molded bodies of Examples 1 to 3 have a strength equal to or higher than that of the molded body made of the fluorine rubber alone according to Comparative Example 4 which is excellent in hot strength.
Examples 4 to 5 and Comparative Examples 5 to 6 as shown in Table 2 verify mixed systems of a perfluoroelastomer with a silicone rubber or an ethylene-propylene based rubber. With respect to the rate of loss in weight by the exposure to plasma, the molded bodies of Examples 4 and 5 according to the invention exhibit excellent plasma resistance as compared with the molded body made of the silicone rubber alone according to Comparative Example 5 and the molded body made of the ethylene-propylene based rubber alone according to Comparative Example 6. Furthermore, the elastomer molded bodies of Examples 4 and 5 have a strength equal to or higher than that of the molded bodies of Comparative Examples 1, 5 and 6.
In the light of the above, it was confirmed that in accordance with the invention, even in the case where a molded body is made of an elastomer composition containing a mixture of (A) a perfluoroelastomer and (B) at least one elastomer selected from fluorine rubbers, silicone rubbers and ethylene-propylene based rubbers in a specified mixing ratio and having an aggregate dispersed therein, a molded body having an average particle size of not more than 10 μm is excellent in plasma resistance, chemical resistance, heat resistance and mechanical strength with good balance.
 [TABLE] 
 [TABLE] 
 [TABLE] 
 [TABLE] 
 [TABLE] 
 [TABLE] 
 [TABLE] 
 [TABLE] 
 [TABLE] 
 [TABLE] 
Furthermore, as is clear from FIGS. 2 to 4, the respective sheets of Examples 2 and 3 have a sea-island structure comprising a fine (not more than 2 μm) aggregate, whereas in the sheet of Comparative Example 3, a linear aggregate exceeding 10 μm is dispersed. Thus, it is noted that such a difference in the dispersion state is reflected in the measured values.
While the present invention has been described in detail and with reference to specific embodiments thereof, it will be apparent to one skilled in the art that various changes and modifications can be made therein without departing from the spirit and scope thereof.
This application is based on Japanese Patent Application Nos. 2004-378969 (filed Dec. 28, 2004) and 2005-330112 (filed Nov. 15, 2005), the contents thereof being herein incorporated by reference.

File: data/raw/pat/US8349965B2_desc.txt

Description
TECHNICAL FIELD
The present invention relates to fluororubber compositions and seals formed from the compositions.
More specifically, the present invention relates to fluororubber compositions capable of forming crack-resistant seals and crack-resistant seals formed from the compositions.
BACKGROUND ART
Fluororubbers are known to have the following properties:
(1) having rubber elasticity which is a property intrinsic to rubber, like other general-purpose rubbers;
(2) having high chemical stability because the carbon chains therein are linked such that hydrogen atoms bonded to the carbon atoms are substituted by fluorine and also have no unsaturated bond; and
(3) being superior to other general-purpose rubbers in properties such as heat resistance, oil resistance, chemical resistance, weather resistance, and ozone resistance.
With such properties, fluororubbers are used, for example, for rubber seals such as O-rings, formed mainly of synthetic rubber, containing rubber chemicals such as a crosslinking agent, a crosslinking aid, and a filler, and molded using a mold by hot pressing.
Such fluororubber seals are widely used for apparatuses and equipment in various industries because those seals are so flexible as to conform well to joined surfaces (such as flange surfaces) and have high sealability.
In particular, fluororubber seals are used in the semiconductor industry as, for example, seals in chemical lines for processes such as etching processes because fluororubber seals have high heat resistance and chemical resistance and produce only small amounts of particulates, or called particles, and gas.
Processes involving plasma treatment in semiconductor manufacturing use plasma gases such as O2, CF4, O2+CF4, N2, Ar, H2, NF3, CH3F, CH2F2, C2F6, Cl2, BCl3, tetraethoxysilane (TEOS), and SF6. In particular, etching processes mainly use fluorocarbon gases, and ashing processes use mixed gases based on oxygen gas.
Seals conventionally used under plasma gas conditions are mainly formed from perfluoroelastomers (crosslinkable fluoropolymers fluorinated such that hydrogen atoms (H) in the side chains bonded to the main-chain C—C bonds are substantially completely substituted by fluorine atoms (F): classified as FFKM) for their high plasma resistance.
Perfluoroelastomers, however, are extremely expensive. Accordingly, less expensive crosslinkable fluoropolymers (unvulcanized fluororubber polymers in which hydrogen atoms (H) in the side chains bonded to the main-chain C—C bonds are incompletely substituted by fluorine atoms (F) and which partially contain hydrogen atoms (H): classified as FKM) have increasingly been used as seals for semiconductor manufacturing apparatuses at sites to be sealed in mild plasma environments.
However, seals have recently been used in severer environments with shrinking semiconductor design rules and increasing throughput (amount processed per unit time).
A seal is often attached to the place to be sealed so as to be stretched to some extent, for example, for ease of attachment and prevention of detachment, and also to be compressed for sufficient sealability.
If the seal is exposed to a plasma irradiation atmosphere, the rubber is degraded by plasma irradiation, and its weight decreases as the rubber component volatilizes from the surface of the seal.
In addition, the seal tends to crack when irradiated with plasma, and if the crack is severe, it may cause the seal to fracture. This causes problems such as increased maintenance operations for semiconductor manufacturing apparatuses due to shortened seal lives with degraded seal performance.
In general, a seal is often attached to a groove in a slightly stretched state; this stretching further promotes cracking. In addition, if a crack reaches the seal surface beyond the site being irradiated with plasma, it causes leakage and brings serious problems, such as a system failure, in manufacturing processes, thus leading to extensive damage.
Furthermore, fluororubbers conventionally used for seals contain a filler such as carbon black, silica, barium sulfate, or titanium oxide for improved properties at normal state, including mechanical strength and compression set, or as an extender for cost reduction.
In polyol vulcanization and amine vulcanization, additionally, a vulcanizing agent needs to be used in combination with a compound of metal such as a magnesium, lead, calcium, aluminum, or zinc as an acid acceptor. In polyol vulcanization, furthermore, a calcium hydroxide needs to be used in combination as a cocatalyst.
Such inorganic fillers contribute to production of particles (particulates) in plasma irradiation equipment, whereas it is difficult to form a seal having necessary properties at normal state using a fluororubber formed without an inorganic filler for reduction of particles produced.
In addition, because a deteriorated seal itself can produce particles even if no inorganic filler is used, a reduction in the amount of particles produced, in other words, an improvement in plasma resistance, is demanded of organic polymer materials used for seals themselves.
Accordingly, there has been a desire for a fluororubber seal having not only high plasma resistance (associated with the rate of weight loss), but also high crack resistance upon plasma irradiation and compression set (both associated with seal life), producing no particles, and being less expensive and more durable.
JP-A No. 6-302527 (Patent Document 1) proposes a silica-containing seal for semiconductor manufacturing apparatuses. The seal for semiconductor manufacturing apparatuses, however, has a problem in that it has insufficient crack resistance and produces particles originating from silica.
In addition, JP-A No. 2001-114964 (Patent Document 2) proposes a rubber composition, for a plasma-resistant seal, containing a fluororubber and a polyamine crosslinking agent, and JP-A No. 2001-164066 (Patent Document 3) proposes a rubber composition in which a polyamine crosslinking agent, and a polyol crosslinking agent are added to a fluororubber. These rubber compositions, however, have a problem in that they have insufficient plasma resistance and the metal oxide used as an acid acceptor for vulcanization contributes to production of particles.
Furthermore, JP-A No. 2007-137994 (Patent Document 4) proposes a fluorine-containing alloyed copolymer containing a fluororubber and resinous tetrafluoroethylene-perfluoroalkyl vinyl ether. The fluorine-containing alloyed copolymer, however, has a problem in that it has insufficient crack resistance and therefore fails to provide a sufficient seal life.
In addition, JP-A No. 2006-228805 (Patent Document 5) proposes a seal, for semiconductor manufacturing apparatuses, formed from a perfluoroelastomer blended with FKM for improved crack resistance. The seal for semiconductor manufacturing apparatuses, however, has a problem in that it has insufficient crack resistance and is more expensive than those formed only of a fluororubber because it uses a perfluoroelastomer.
An object of the present invention is to solve the above problems accompanied with the conventional art.
SUMMARY OF THE INVENTION
More specifically, an object of the present invention is to provide a fluororubber composition capable of forming a crack-resistant seal that exhibits-high crack resistance in a plasma environment without losing its performance as a seal, and also to provide a crack-resistant seal formed from the rubber composition.
More specifically, an object of the present invention is to provide a fluororubber composition capable of forming a crack-resistant seal that has not only high plasma resistance but also high crack resistance and compression set, that produces no particles, and that is less expensive and more durable, and also to provide a crack-resistant seal formed from the rubber composition.
DETAILED DESCRIPTION OF THE INVENTION
To solve the above problems, the present inventors have made an intensive study to achieve the above rubber composition and the crack-resistant seal formed from the rubber composition. As a result, the present inventors have found that a crack-resistant seal that can achieve the above objects can be formed from a fluororubber composition obtained by mixing a polyol compound with a peroxide-crosslinkable fluoropolymer, a peroxide crosslinking agent, and a co-crosslinking agent, thus completing the present invention.
That is, the fluororubber composition according to the present invention contains 0.1 to 3 parts by weight of a polyol compound, 0.1 to 4 parts by weight of a peroxide crosslinking agent, and 1 to 9 parts by weight of a co-crosslinking agent per 100 parts by weight of a peroxide-crosslinkable fluoropolymer.
In the present invention, the polyol compound is preferably a bisphenol from the viewpoint that a seal having particularly high crack resistance can be produced.
The crack-resistant seal according to the present invention comprises a crosslinked fluoropolymer and a polyol compound.
The crack-resistant seal according to the present invention is preferably formed by crosslinking the above fluororubber composition from the viewpoint that a crack-resistant seal having particularly high crack resistance can be formed.
The crack-resistant seal according to the present invention preferably contains a bisphenol, particularly, Bisphenol AF, from the viewpoint that such a seal has particularly high crack resistance.
ADVANTAGES
According to the present invention, a fluororubber composition capable of forming a crack-resistant seal is provided. In addition, a crack-resistant seal formed from the composition exhibits high crack resistance in a plasma environment without losing its performance as a seal.
Further, with the fluororubber composition according to the present invention, a durable crack-resistant seal having high plasma resistance, crack resistance, and compression set and producing few particles can be formed at low cost.
Furthermore, if the polyol compound contained in the fluororubber composition is a bisphenol, particularly, Bisphenol AF, a seal having particularly high crack resistance can be formed.
BEST MODES FOR CARRYING OUT THE INVENTION
The fluororubber composition and the seal formed from the composition according to the present invention will be specifically described below.
Fluororubber Composition
The fluororubber composition according to the present invention contains 0.1 to 3 parts by weight of a polyol compound, 0.1 to 0.4 parts by weight of a peroxide crosslinking agent, and 1 to 9 parts by weight of a co-crosslinking agent per 100 parts by weight of a peroxide-crosslinkable fluoropolymer and is capable of forming a crack-resistant seal.
[Crosslinkable Fluoropolymer]
The crosslinkable fluoropolymer used in the present invention is peroxide-crosslinkable, and a known crosslinkable fluoropolymer may be used. Of these, a fluoropolymer (FKM) in which hydrogen atoms (H) in the side chains bonded to the main-chain C—C bonds are incompletely substituted by fluorine atoms (F) and which partially contain hydrogen atoms (H) is preferred in view of manufacturing costs.
Specific examples include tetrafluoroethylene/hexafluoropropylene/vinylidene fluoride copolymers (such as “DAI-EL G912,” manufactured by Daikin Industries, Ltd.), tetrafluoroethylene/perfluoroalkyl vinyl ether/vinylidene fluoride copolymers (such as “DAI-EL LT302,” manufactured by Daikin Industries, Ltd.), vinylidene fluoride-hexafluoropropylene copolymers, ethylene-perfluoroalkyl vinyl ether-tetrafluoroethylene copolymers, and tetrafluoroethylene-propylene copolymers.
In addition, commercial products may be used, including “DAI-EL series,” manufactured by Daikin Industries, Ltd., “Viton series,” manufactured by DuPont Dow Elastomers, “Tecnoflon series,” manufactured by Solvay Solexis, “Dyneon fluororubber,” manufactured by Sumitomo 3M Limited, and “Fluon AFLAS series,” manufactured by Asahi Glass Co., Ltd.
Of these, tetrafluoroethylene/hexafluoropropylene/vinylidene fluoride copolymers and tetrafluoroethylene/perfluoroalkyl vinyl ether/vinylidene fluoride copolymers are preferred from the viewpoint that the seal formed from the fluororubber composition of the present invention achieves high plasma resistance. These copolymers may be used alone or as a mixture of two or more.
[Peroxide Crosslinking Agent]
The peroxide crosslinking agent contained in the fluororubber composition of the present invention can crosslink the composition without a crosslinking aid (acid acceptor), such as magnesium oxide or calcium oxide, used for polyol vulcanization or polyamine vulcanization. The use of the peroxide crosslinking agent thus provides the advantage of causing no particles originating from the crosslinking aid (acid acceptor).
A wide variety of known crosslinking agents for peroxide vulcanization may be used.
Specific examples include 2,5-dimethyl-2,5-di(t-butylperoxy)hexane (the trade name “PERHEXA 25B,” manufactured by NOF Corporation), dicumyl peroxide (the trade name “PERCUMYL D,” manufactured by NOF Corporation), 2,4-dichlorobenzoyl peroxide, di-t-butyl peroxide, t-butyl dicumyl peroxide, benzoyl peroxide (the trade name “NYPER B,” manufactured by NOF Corporation), 2,5-dimethyl-2,5-(t-butylperoxy)hexyne-3 (the trade name “PERHEXYNE 25B,” manufactured by NOF Corporation), 2,5-dimethyl-2,5-di(benzoylperoxy)hexane, α,α′-bis(t-butylperoxy-m-isopropyl)benzene (the trade name “PERBUTYL P,” manufactured by NOF Corporation), t-butylperoxy isopropyl carbonate, and p-chlorobenzoyl peroxide.
Of these, 2,5-dimethyl-2,5-di(t-butylperoxy)hexane and α,α′-bis(t-butylperoxy)diisopropylbenzene are preferred, and 2,5-dimethyl-2,5-di(t-butylperoxy)hexane is particularly preferred, from the viewpoint that a seal having favorable properties at normal state and compression set can be formed.
Among those crosslinking agents, one crosslinking agent, or two or more crosslinking agents in combination may be used.
The amount of the crosslinking agent to be added is typically 0.1 to 4.0 parts by weight, preferably 0.3 to 2.0 parts by weight, and more preferably 0.5 to 1.5 parts by weight per 100 parts by weight of the crosslinkable fluoropolymer.
Adding the crosslinking agent within such a range is preferred from the viewpoint that a seal having favorable properties at normal state and compression set may be formed.
[Co-Crosslinking Agent]
In peroxide vulcanization, a peroxide crosslinking agent is typically used in combination with a Co-crosslinking agent. A wide variety of known co-crosslinking agents (vulcanizing aids) may be used.
Specific examples include compounds capable of co-crosslinking with radicals, such as triallyl isocyanurate (the trade name “TAIC,” manufactured by Nippon Kasei Chemical Co., Ltd.), triallyl cyanurate, triallyl formal, triallyl trimellitate, N,N′-m-phenylene bismaleimide, dipropargyl terephthalate, diallyl phthalate, and tetraallyl terephthalamide.
Of these, triallyl isocyanurate is preferred from the viewpoint that, for example, it has high reactivity and a seal having favorable heat resistance and compression set can be formed.
Among these co-crosslinking agents, one co-crosslinking agent, or two or more co-crosslinking agents in combination may be used.
The amount of the co-crosslinking agent to be added is typically 1 to 9 parts by weight, preferably 2 to 7 parts by weight, and more preferably 3 to 6 parts by weight per 100 parts by weight of the crosslinkable fluoropolymer.
Adding the co-crosslinking agent within such a range is preferred from the viewpoint that a seal having favorable properties at normal state and compression set can be formed.
[Polyol Compound]
In the present invention, the polyol compound added to the fluororubber composition along with the peroxide crosslinking agent and the co-crosslinking agent is used primarily to improve the crack resistance of the seal formed from the fluororubber composition of the present invention.
Although the polyol compound added in the present invention may be one that can be used as a polyol crosslinking agent, the polyol compound is added not necessarily for the purpose of polyol vulcanization, and a polyol crosslinking aid (acid acceptor), such as magnesium oxide and calcium hydroxide, typically used in combination for polyol vulcanization is not necessarily needed.
This raises a presumption that the polyol compound in the seal of the present invention does not normally react with the peroxide-crosslinkable fluoropolymer.
The polyol compound is presumed to not react with the peroxide-crosslinkable fluoropolymer from the fact that crosslinking of a fluoropolymer with a polyol compound needs the following compounds:
(1) a quaternary ammonium salt, or a quaternary onium salt, serving as a catalyst; and
(2) a metal compound such as calcium hydroxide, serving as a co-catalyst, or MgO, serving as an acid acceptor.
That is, if a polyol compound that can be used as a polyol crosslinking agent is used in the present invention, the polyol compound added serves as a filler for providing (forming) a seal having high crack resistance. This is one of the features of the present invention not found in the conventional purposes of the use of a polyol compound capable of polyol vulcanization.
A wide variety of known polyol compounds may be used. Examples include bisphenols such as 2,2-bis(4-hydroxyphenyl)perfluoropropane (Bisphenol AF), 2,2-bis(4-hydroxyphenyl)propane (Bisphenol A), and bis(4-hydroxyphenyl)sulfone (Bisphenol S), and salts of these compounds such as alkali metal salts and alkaline earth metal salts. The polyol compounds also include those capable of polyol vulcanization and are not limited to the above polyhydroxy aromatic compounds.
Of the polyol compounds, Bisphenol AF, Bisphenol A, etc. are preferred, and the use of Bisphenol AF is particularly preferred from the viewpoint that the resultant seal has high crack resistance and Bisphenol AF has good compatibility with the fluororubber.
The polyol compounds may be used alone or as a mixture of two or more.
The polyol compound may be mixed in the base polymer in advance as a masterbatch. One example of an available masterbatch of Bisphenol AF is “Curative VC-30” (50% active ingredient, manufactured by DuPont Dow Elastomers).
It is desirable that the amount of the polyol compound to be added is typically 0.1 to 3 parts by weight, preferably 0.1 to 2 parts by weight, and more preferably 0.1 to 1.0 part by weight per 100 parts by weight of the crosslinkable fluoropolymer.
Adding the polyol compound within the above range is preferred because the resultant seal has high crack resistance, compression set, and vulcanization rate.
If the polyol compound of an amount smaller than the above range is added, the resultant seal tends to lack crack resistance. On the other hand, if the polyol compound of an amount larger than the above range is added, the resultant seal tends to have low compression set, and the resultant fluororubber composition tends to have a lower vulcanization rate.
Thus, if the polyol compound over or under the above range is added, the resultant fluororubber composition or seal may have a problem with seal performance or seal manufacturing and may fail to serve as a practical product.
[Reinforcing Agent or Filler]
Examples of reinforcing agents or fillers include carbon black, fluororesins, silica, clay, silicate, alumina, aluminum hydroxide, calcium carbonate, silicic acid compounds, and fine particles of various resins. For example, the amount of these reinforcing agents and fillers to be used is about 1 to 50 parts by weight per 100 parts by weight of the crosslinkable fluoropolymer.
These reinforcing agents and fillers can be used as needed to adjust the physical properties (such as tensile strength, compression set, elongation, and hardness) of the resultant seal to those appropriate as a rubber seal. For semiconductor applications, however, a filler-free or inorganic-filler-free composition is often desirable because, when a rubber seal is etched by plasma, a filler contained therein may scatter as particles and impair the production efficiency of semiconductor manufacturing.
That is, it is preferable in the present invention that the seal and the composition for forming the seal do not substantially contain a filler such as silica, carbon black, clay, silicate, alumina, calcium carbonate, mica, barium sulfate, or titanium oxide from the viewpoint that the resultant seal produces no particles when etched by plasma.
[Other Ingredients]
Furthermore, other known ingredients, such as a plasticizer and a processing aid, may be added as needed for improved workability or adjustment of physical properties so as not to impair the conventional properties. For semiconductor applications, however, such ingredients are preferably not contained because they may volatilize, dissolve, or deposit from the seal inside a semiconductor manufacturing apparatus and may impair the production efficiency of semiconductor manufacturing.
[Method for Producing Fluororubber Composition and Seal Formed from the Composition]
The above rubber composition and seal according to the present invention may be produced by a known method.
Specifically, for example, the crosslinkable fluoropolymer is kneaded using a mixer such as an open-roll mill, a Banbury mixer, a pressure kneader, or a two-roll mill and, if necessary, is kneaded with a processing aid, a filler, a plasticizer, and an acid acceptor. The fluoropolymer is then kneaded with the polyol compound and the co-crosslinking agent and is finally kneaded with the peroxide vulcanizing agent to prepare a rubber compound (fluororubber composition).
The rubber compound (that is, the fluororubber composition of the present invention) is then charged into a mold of predetermined shape and is shaped by hot pressing at a heating temperature of 100° C. to 200° C. for about 0.5 to 120 minutes to form a predetermined molded rubber such as a seal.
In the present invention, the molded rubber is preferably subjected to secondary vulcanization in, for example, an oven for a predetermined period of time (for example, at about 150° C. to 250° C. under normal pressure for about 4 to 48 hours).
More preferably, the secondary vulcanization is carried out in a vacuum to reduce outgassing and production of particles from the molded rubber, which causes a problem in semiconductor manufacturing.
The rubber composition and seal of the present invention may be produced by a known method.
Specifically, the rubber ingredient is kneaded using a mixer such as an open-roll mill, a Banbury mixer, or a two-roll mill and is kneaded with other ingredients such as the crosslinking agent to prepare the rubber compound.
The rubber compound is then charged into a mold of predetermined shape and is shaped by hot pressing to form a predetermined molded rubber.
Furthermore, the molded rubber is preferably subjected to secondary vulcanization in, for example, an air reflux electric furnace or a vacuum electric furnace for a predetermined period of time. The secondary vulcanization sufficiently completes the vulcanization reaction and also reduces outgassing and production of particles, which causes a problem, particularly, in semiconductor manufacturing.
[Crack-Resistant Seal]
The crack-resistant seal of the present invention is a seal having high crack resistance, formed by peroxide vulcanization of the fluororubber composition of the present invention comprising the crosslinkable fluoropolyether, the polyol compound, and the peroxide crosslinking agent.
In addition, the crack-resistant seal of the present invention has high plasma resistance and produces no particles originating from the seal upon plasma irradiation of workpieces, for example, in semiconductor manufacturing processes, and is also durable with high crack resistance and compression set resistance.
EXAMPLES
The fluororubber composition and the crack-resistant seal according to the present invention will be more specifically described with reference to the examples below, although the examples do not limit the present invention.
As is obvious from a comparison between the examples and the comparative examples below, the seal formed from the fluororubber composition of the present invention has plasma resistance (high crack resistance) and, particularly, is less likely to suffer cracking due to plasma, which has been a problem. Thus, the seal has advantages as various rubber components such as seals for semiconductor processing apparatuses used in plasma processes, which include plasma etching, plasma ashing, and CVD, and which is frequently used in semiconductor manufacturing.
(3-1) Method for Shaping Samples
Samples were formulated under the conditions shown in Table 1 and were kneaded in an open-roll mill to prepare rubber compounds (fluororubber compositions), and they were set in molds. The rubber compounds set in the molds were then shaped at a pressure of 50 kgf/cm2 using a 50 t compression vacuum press under heating at 160° C. for 30 minutes and were then subjected to secondary vulcanization in a vacuum in a vacuum electric furnace (degree of vacuum: 14 Pa) at 180° C. to 230° C. for 16 hours to form molded O-rings (seals).
Size of O-rings: AS568B-214; inner diameter: 24.99 mm; cross-sectional diameter: 3.53 mm
(3-2) Measurement Methods for Evaluation Items
(1) Plasma Resistance (Rate of Weight Loss)
The samples were irradiated with plasma for six hours using a plate plasma processing apparatus (manufactured by Hirano Koh-On Co., Ltd.) having an electrode diameter of 100 mm and an interelectrode distance of 50 mm at an RF power of 300 W, a gas flow ratio of O2:CF4=9:1, a gas flow rate of 200 sccm, and a degree of vacuum of 1 torr.
The samples were set 10 cm apart from the plasma electrode. Subsequently, the weights of the samples before and after the test were measured to determine the rates of weight (mass) loss (%) according to the following formula for evaluation of plasma resistance:
Rate of weight loss (rate of mass loss (%)) of sample=[(x−y)/x]×100
where x is the mass (g) before the test, and y is the mass (g) after the test.
A lower rate of weight (mass) loss (%) indicates high plasma resistance.
(2) Crack Resistance
Samples were irradiated with plasma for two hours using a parallel-plate plasma processing apparatus (manufactured by Hirano Koh-On Co., Ltd.) having an electrode diameter of 100 mm and an interelectrode distance of 50 mm at an RF power of 300 W, a gas flow ratio of O2:CF4=9:1, a gas flow rate of 200 sccm, and a degree of vacuum of 1 torr, and were checked for cracking.
The samples used were “AS568B-214 O-rings”. The O-rings were attached to cylinders so that the elongation in inner diameter was 28%, and were set 10 cm apart from the plasma electrode. The samples were checked for cracking using a microscope by magnifying the surfaces of the O-rings by 20 times.
(3) Compression Set
Among several items for evaluating physical properties of rubber seals, compression set is the most important evaluation item for determining seal life. Thus, the compression set of each sample was measured to determine whether each sample had the physical properties necessary for a semiconductor seal.
The compression set was measured by the method described in JIS K 6262.
The details are as follows.
Samples (AS214 O-rings) were held between iron plates at a compression rate of 25% and were heated in an electric furnace at 200° C. for 70 hours. The samples were then released from compression, and after allowing them to cool for 30 minutes, the compression set (%) was determined by calculating the amount of strain of the O-rings according to the following formula:
Compression set (%)={T0−T1/T0−T2}×100%
T0=height of O-ring before test (thickness of O-ring in central axis direction) 
T1=height of O-ring 30 minutes after quick release from compression and removal of O-ring from compression plates 
T2=thickness of spacers 
The ingredients used in the examples and the comparative examples (see Table 1) are as follows:
(a) FKM polymer 1: “DAI-EL G912,” manufactured by Daikin Industries, Ltd.; tetrafluoroethylene/hexafluoropropylene/vinylidene fluoride copolymer; Mooney viscosity (ML1+10, 100° C.): 76; specific gravity: 1.90; fluorine content: 71 wt %
(b) FKM polymer 2: “DAI-EL LT302,” manufactured by Daikin Industries, Ltd.; tetrafluoroethylene/perfluoroalkyl vinyl ether/vinylidene fluoride copolymer; Mooney viscosity (ML1+10, 100° C.): 65; specific gravity: 1.79, fluorine content: 62 wt %
(c) FKM polymer 3: “DAI-EL G701M BP,” manufactured by Daikin Industries, Ltd.; hexafluoropropylene/vinylidene fluoride copolymer; Mooney viscosity (ML1+10, 100° C.): 55; specific gravity: 1.81; fluorine content: 66 wt %
FKM polymer 4: “DAI-EL G621,” manufactured by Daikin Industries, Ltd.; tetrafluoroethylene/hexafluoropropylene/vinylidene fluoride copolymer (masterbatch containing a quaternary ammonium salt and Bisphenol AF); Mooney viscosity (ML1+10, 100° C.): 88; specific gravity: 1.90; fluorine content: 71 wt %
FKM polymer 5: “DAI-EL G801,” manufactured by Daikin Industries, Ltd.; hexafluoropropylene/vinylidene fluoride copolymer; Mooney viscosity (ML1+10, 100° C.): 66; specific gravity: 1.81; fluorine content: 66 wt %
(d) Bisphenol AF: 2,2-bis(4-hydroxyphenyl)perfluoropropane, manufactured by Tokyo Chemical Industry Co., Ltd.
(e) Bisphenol S: bis(4-hydroxyphenyl)sulfone, manufactured by Tokyo Chemical Industry Co., Ltd.
(f) Curative VC20: triphenylbenzylphosphonium chloride (masterbatch with 33% active ingredient), manufactured by DuPont. Dow Elastomers
(g) Kyowamag #150: magnesium oxide, manufactured by Kyowa Chemical Industry Co., Ltd.
(h) Caldic #2000: calcium hydroxide, manufactured by Ohmi Chemical Industry Co., Ltd.
(i) TAIC: triallyl isocyanurate, manufactured by Nippon Kasei Chemical Co., Ltd.
(j) PERHEXA 25B: 2,5-dimethyl-2,5-di(t-butylperoxy)hexane, manufactured by NOF Corporation
(k) PERBUTYL P: α,α′-bis(t-butylperoxy)diisopropylbenzene, manufactured by NOF Corporation
Table 1 shows the formulation conditions of the samples in the examples and the comparative examples, and Table 2 shows the results of the individual tests.
 [TABLE] 
 [TABLE] 
 [TABLE] 
 [TABLE]
