Repository: 3recon/gasket_anal

# 반도체 공정용 불소고무 가스켓 배합비–물성 예측 (GP + 베이지안 최적화)

공개 특허의 실시예·비교예 표에서 FFKM·FKM 가스켓의 원재료·부재료 배합비(phr)와 물성을 추출하고,
가우시안 프로세스(GP) 회귀 모델의 하이퍼파라미터를 베이지안 최적화(BO)로 탐색해 물성 예측 모델을 만든 프로젝트입니다.

## 산출물

| 파일 | 내용 |
|---|---|
| `가스켓_배합-물성_데이터_및_GP모델.xlsx` | 원자료(412행), 모델링 데이터(333행), 출처, 통계, 하이퍼파라미터 실험 전체 기록(525회), 최적 모델, 예측값, BO 제안 배합 |
| `가스켓_GP_BO_분석보고서.docx` | 데이터 수집·정제, GP/BO 방법론, 하이퍼파라미터 설정과 분석 과정 상세 보고서 |
| `가스켓_GP_BO_발표자료.pptx` | 요약 발표자료 |

## 데이터

- 출처: Google Patents 공개 전문 40건(Daikin, DuPont/Chemours, 3M, Greene Tweed, Nichias, Valqua, Mitsubishi Cable, 국내 특허 등)
- 수집 412행 → 정제 규칙 8단계 적용 → 모델링 333행(33개 특허, FFKM 243 / FKM 90)
- 모든 수치는 특허 원문 표에서 전사(추정·합성 데이터 없음). 단위는 phr(고무 100 기준), MPa로 통일

File: data/raw/pat/US8367776B2_desc.txt (part 1 of 3)

    Description
    BACKGROUND OF THE INVENTION
    1. Field of the Invention
    The present invention relates to a fluorine-containing elastomer composition prepared using perfluoroelastomers having different contents of a perfluoro(alkyl vinyl ether) unit, and a sealing material made of the composition. The present invention also relates to curable compositions and the molded articles of perfluoroelastomers (FFKM) having excellent thermal and plasma resistance.
    2. Description of Related Art
    Fluorine-containing elastomers, particularly perfluoroelastomers mainly comprising tetrafluoroethylene (TFE) unit exhibit excellent chemical resistance, solvent resistance and heat resistance, and therefore are widely used for a sealing material, etc. used under strict environments.
    However with advances in technologies, the characteristics required have been made more rigorous, and in the fields of aeronautics, space industries, semiconductor manufacturing equipment and chemical plant, sealing property under a high temperature environment of not less than 300° C. is demanded.
    Accordingly, for improving the curing speed, Japanese Patent Document JP2001-504885A discloses a curable composition prepared by adding a curing accelerator such as an organic or inorganic ammonium salt to a mixture of a perfluoro elastomer and a curing agent.
    Perfluoroelastomeric materials are known for their chemical resistance, plasma resistance, and when used in compositions having typical filler or reinforcing systems for acceptable compression set resistance levels and mechanical properties. As such, they have been applied for many uses, including for use as elastomeric sealing materials in applications where a seal or gasket will be subject to highly corrosive chemicals and/or extreme operating conditions, and for use in forming molded parts that are capable of withstanding deformation. FFKMs are also well known for use in the semiconductor manufacturing industry as sealing materials due to their chemical and plasma resistance. Such materials are typically prepared from perfluorinated monomers, including at least one perfluorinated cure site monomer. The monomers are polymerized to form a perfluorinated polymer having the cure sites from the cure site monomer(s) and then cured (cross-linked) to form an elastomer. Typical FFKM compositions include a polymerized perfluoropolymer as noted above, a curing agent that reacts with the reactive cure site group on the cure site monomer, and any desired fillers. The cured perfluoroelastomer exhibits typical elastomeric characteristics.
    FFKMs are generally known for use as O-rings and related sealing parts for high-end sealing applications due to their high purity, excellent resistance to heat, plasma, chemicals and other harsh environments. Industries that require their use in such environments include semiconductor, aerospace, chemical and pharmaceutical. The development of new perfluoroelastomer compositions using these materials faces ever-increasing demands and challenges for FFKMs and compositions based on FFKMs that have the ability to provide greater thermal, chemical and plasma resistance. Industry demands, particularly in the semiconductor area continue to require enhanced performance of such seals to meet new end-use applications that have increasingly aggressive environments as well as lower and lower contamination and particulation requirements.
    As is recognized in the art, different FFKM compositions may include different curatives (curing agents) depending on the type of cure site monomer (CSM) structure and corresponding curing chemistry. Such compositions may also include a variety of fillers and combinations of fillers to achieve target mechanical properties, compression set or improved chemical and plasma resistance. For semiconductor sealing applications, both inorganic and organic fillers can be used to improve plasma resistance depending on the type of plasma chemistry. Typical fillers include carbon black, silica, alumina, fluoroplastics, barium sulfate and other plastics. Fillers used in some FFKM compositions for semiconductor applications include fluoroplastic filler particles formed of polytetrafluoroethylene (PTFE) or melt-processible perfluorinated copolymers such as copolymers of tetrafluoroethylene (TFE) and hexafluoropropylene (HFP) (also referred to as FEP-type copolymers) or of TFE and perfluoroalkylvinyl ethers (PAVEs) (known as PFA-type copolymers), particularly in nanomer-sized particles.
    U.S. Pat. No. 6,710,132 discloses a blend of an FFKM with semi-crystalline fluoroplastic particles (such as PTFE), wherein the particles have a core-shell structure and are formed by latex blending of these materials.
    U.S. Pat. No. 4,713,418 discloses a composition formed by melt blending an FFKM and a melt-processible thermoplastic fluoropolymer. The patent asserts that particles of about 10 microns are reformed from some of the melted thermoplastic upon recrystallization. U.S. Patent Publication No. 2005/0261431 A1 discloses melt blending an FFKM and a semicrystalline polymer such as PTFE and/or a copolymer, such as the PFA-type copolymer, of greater than an average size of 100 nm wherein blending temperature or curing temperature exceeds the melting temperature of the fluoroplastic fillers.
    U.S. Pat. No. 7,019,083 and International Publication WO2006/120882 A1 disclose crosslinkable fluoroplastics.
    When an FFKM composition includes a semicrystalline fluoroplastic particle filler, such as microparticles or nanoparticles of PTFE or copolymers such as those of the PFA-type, good physical properties, good plasma resistance and excellent purity are achieved. For semiconductor applications, such systems also help to avoid metallic particulation and contamination at a level improved over FFKMs, which have inorganic fillers such as metal oxides. However, there is a need in the art to develop more simplified processing methods to form fluoropolymer-filled FFKMs. Latex blending can be expensive for large-scale, commercial batches and melt blending generally requires temperatures of up to 350° C. Filler loading in many commercial products is generally limited to up to about 30 weight percent of the base polymer. Due to the use of the fluoropolymeric fillers, such compositions can also sometimes have a relatively high compression set especially at high temperatures (e.g., >300° C.). Moldability and bondability can also be limited due to use of such fluoropolymeric fillers.
    There is a need in the art for further improvements to perfluoroelastomer compositions which, upon cure, provide high thermal resistance, low compression set, good plasma resistance, relatively low hardness, sufficient strength and elongation which meet the increasingly demanding requirements for use in high-end sealing applications like those of semiconductor processing.
    BRIEF SUMMARY OF THE INVENTION
    Problem to be Solved by the Invention
    It is an object of the present invention to provide a fluorine-containing elastomer composition assuring a short crosslinking time. The means to solve the problem: In the present invention, attention was directed to a problem that a crosslinking time is longer when a perfluoroelastomer having a small content of a perfluoroalkylvinyl ether unit is used.
    Namely, the present invention relates to a fluorine-containing elastomer composition comprising perfluoroelastomers (A) having a tetrafluoroethylene unit, a perfluoroalkylvinyl ether unit (a) and a monomer unit (b) having at least one kind selected from the group consisting of a nitrile group, a carboxyl group and an alkoxycarbonyl group, wherein the composition comprises two or more kinds of perfluoroelastomers (A) having different contents of the perfluoroalkylvinyl ether unit (a).
    It is preferable that in two or more kinds of perfluoro elastomers (A), a difference in the content of perfluoroalkylvinyl ether unit (a) between any two kinds of perfluoroelastomers (A) is 5 to 25% by mole.
    The monomer unit (b) is preferably a nitrile group-containing monomer unit.
    The perfluoroalkyl vinyl ether unit (a) is preferably a perfluoromethyl vinyl ether unit.
    It is preferable that the fluorine-containing elastomer composition further comprises a crosslinking agent (B) being crosslinkable with at least one kind selected from the group consisting of a nitrile group, a carboxyl group and an alkoxycarbonyl group of the monomer unit (b).
    An amount of the crosslinking agent (B) is preferably 0.3 to 10.0 parts by mass based on 100 parts by mass of the whole perfluoro elastomers.
    The crosslinking agent (B) is preferably a compound containing at least two crosslinkable reaction groups represented by the formula (II):
wherein R1 are the same or different and each is —NH2, —NHR2, —OH or —SH; R2 is a monovalent organic group,
    a compound represented by the formula (III):
wherein R3 is —SO2—, —O—, —CO—, an alkylene group having 1 to 6 carbon atoms, a perfluoroalkylene group having 1 to 10 carbon atoms or a single bond; R4 is
    a compound represented by Formula (IV):
wherein Rf 1 is a perfluoroalkylene group having 1 to 10 carbon atoms, and a compound represented by the formula (V):
in which n is an integer of 1 to 10.
    The present invention also relates to a sealing material for semiconductor manufacturing equipment made of the above-mentioned fluorine-containing elastomer composition.
    The effect of the invention is that the present invention can provide an elastomer composition for crosslinking which assures a short crosslinking time and gives a crosslinked rubber molded article.
    Described herein is a fluorine-containing elastomer composition which includes a first curable perfluoropolymer comprising tetrafluoroethylene, a first perfluoroalkylvinyl ether and at least one first cure site monomer having at least one functional group selected from the group consisting of nitrile, carboxyl and alkoxycarbonyl, and a second curable perfluoropolymer comprising tetrafluoroethylene, a second perfluoroalkylvinyl ether and at least one second cure site monomer having at least one functional group selected from the group consisting of nitrile, carboxyl and alkoxycarbonyl, wherein the content of the first perfluoroalkylvinyl ether in the first curable perfluoropolymer and the content of the second perfluoroalkylvinyl ether in the second curable perfluoropolymer are different.
    The fluorine-containing elastomer composition may include at least one additional curable perfluoropolymer comprising tetrafluoroethylene, a perfluoroalkylvinyl ether and a cure site monomer.
    Further, in preferred embodiments, the content of the first perfluoroalkylvinyl ether in the first curable perfluoropolymer differs from the content of the second perfluoroalkylvinyl ether in the second curable perfluoropolymer by about 5 to about 25 molar percent.
    The functional group of the first cure site monomer and/or the functional group of the second cure site monomer in the fluorine-containing elastomer composition is preferably a nitrile group and the first perfluoroalkylvinyl ether and/or the second perfluoroalkylvinyl ether is preferably perfluoromethylvinyl ether.
    A curing agent may be provided to the fluorine-containing elastomer composition which curing agent is capable of crosslinking with the functional group of the first cure site monomer and/or the functional group of the second cure site monomer. It may be added in an amount of the curing agent of about 0.3 to about 100 parts by weight per 100 parts by weight of the first curable perfluoropolymer and the second curable perfluoropolymer combined.
    The curing agent may be selected from various compounds, such as
    a compound having at least two crosslinkable reaction groups according to formula (II):
wherein each R1 group is the same or different and each is selected from —NH2, —NHR2, —OH or —SH, wherein R2 is a monovalent organic group;
    a compound according to formula (III)
wherein R3 is —SO2—, —O—, —CO—, an alkylene group of from 1 to about 6 carbon atoms, a perfluorinated alkylene group of from 1 to about 10 carbon atoms or a single bond, wherein R4 is
    a compound according to formula (IV):
wherein Rf 1 is a perfluoroalkylene group of 1 to about 10 carbon atoms; and
    a compound according to formula (V):
wherein n is an integer of 1 to about 10.
    The invention may include a sealing material for use in semiconductor manufacturing equipment made using the fluorine-containing elastomer composition as noted above.
    The invention further includes a curable perfluoroelastomeric composition comprising: a first curable perfluoropolymer comprising tetrafluoroethylene, a first perfluoroalkylvinyl ether and at least one first cure site monomer having a cure site, wherein a molar ratio of the tetrafluoroethylene to the perfluoroalkylvinyl ether is about 0:100 to about 65:35 molar percentage in the perfluoropolymer; a second curable perfluoropolymer comprising tetrafluoroethylene, a second perfluoroalkylvinyl ether which may be the same or different from the first perfluoroalkylvinyl ether, and at least one second cure site monomer having a cure site which may be the same or different from the at least one first cure site monomer, wherein a molar ratio of the tetrafluoroethylene to the second perfluoroalkylvinyl ether is about 65:35 to about 95:5 in the polymer; and at least one curative capable of curing the at least one first cure site monomer and the at least one second cure site monomer.
    In one embodiment, in the curable composition first curable perfluoropolymer comprises about 0 to about 58.5 mole percent of the tetrafluoroethylene, about 31.5 percent to about 99.99 mole percent of the first perfluoroalkylvinyl ether and about 0.1 mole percent to about 10 mole percent of the at least one first cure site monomer and the second curable perfluoropolymer comprises about 65 to about 85.5 mole percent of the tetrafluoroethylene, about 4.5 to about 35 mole percent of the second perfluoroalkylvinyl ether and about 0.1 mole percent to about 10 mole percent of the at least one second cure site monomer.
    The invention also includes a cured perfluoroelastomeric composition, comprising: a first perfluoroelastomer formed from a first curable perfluoropolymer comprising tetrafluoroethylene, a first perfluoroalkylvinyl ether and at least one first cure site monomer having a cure site, wherein a molar ratio of the tetrafluoroethylene to the perfluoroalkylvinyl ether is about 0:100 to about 65:35 molar percentage in the perfluoropolymer; and a second perfluoroelastomer formed from a second curable perfluoropolymer comprising tetrafluoroethylene, a second perfluoroalkylvinyl ether which may be the same or different from the first perfluoroalkylvinyl ether, and at least one second cure site monomer having a cure site which may be the same or different from the at least one first cure site monomer, wherein a molar ratio of the tetrafluoroethylene to the second perfluoroalkylvinyl ether is about 65:35 to about 95:5 in the second curable perfluoropolymer.
    The invention also includes molded articles comprising a cured perfluoroelastomeric composition, wherein the composition comprises a first perfluoroelastomer formed from a first curable perfluoropolymer comprising tetrafluoroethylene, a first perfluoroalkylvinyl ether and at least one first cure site monomer having a cure site, wherein a molar ratio of the tetrafluoroethylene to the first perfluoroalkylvinyl ether in the first curable perfluoropolymer is about 0:100 to about 65:35; and a second perfluoroelastomer formed from a second curable perfluoropolymer comprising tetrafluoroethylene, a second perfluoroalkylvinyl ether which may be the same or different from the first perfluoroalkylvinyl ether, and at least one second cure site monomer having a cure site which may be the same or different from the at least one first cure site monomer, wherein a molar ratio of the tetrafluoroethylene to the second perfluoroalkylvinyl ether in the second curable polymer is about 65:35 to about 95:5.
    Such molded articles herein may be sealing members that can be bonded to a surface comprising a metal or a metal alloy such as to a surface of a door for sealing a semiconductor processing chamber or other reaction chamber.
    The invention further includes a method for making a cured perfluoroelastomeric composition comprising: (a) preparing a curable perfluoroelastomeric composition by combining: (i) a first curable perfluoropolymer comprising tetrafluoroethylene, a first perfluoroalkyl vinyl ether and at least one first cure site monomer having a cure site, wherein a molar ratio of the tetrafluoroethylene to the first perfluoroalkyl vinyl ether is about 0:100 to about 65:35 in the perfluoropolymer; (ii) a second curable perfluoropolymer comprising tetrafluoroethylene, a second perfluoroalkylvinyl ether which may be the same or different from the first perfluoroalkylvinyl ether, and at least one second cure site monomer having a cure site which may be the same or different from the at least one first cure site monomer, wherein a molar ratio of the tetrafluoroethylene to the second perfluoroalkylvinyl ether is about 65:35 to about 95:5 in the polymer; and (iii) at least one curative capable of curing the cure site of the at least one first cure site monomer and the cure site of the at least one second cure site monomer; and (b) curing the first and second curable perfluoropolymers in the perfluoroelastomeric composition to form a cured perfluoroelastomeric composition. Such molded articles herein may be sealing members that can be bonded to a surface comprising a metal or a metal alloy such as to a surface of a door for sealing a semiconductor processing chamber or other reaction chamber.
    DETAILED DESCRIPTION OF THE INVENTION
    New perfluoroelastomer compositions, and/or molded articles made therefrom such as sealing members including O-rings, seals, gaskets and the like as described herein provide required chemical and plasma resistance, and more particularly provide excellent levels of high-temperature resistance and plasma resistance for such molded articles, particularly when exposed to remote NF3 plasma. Molded articles made in accordance with the curable and cured compositions herein have the characteristics suitable for use in semiconductor plasma and gas chemical vapor deposition (CVD) applications including high density plasma CVD (HDPCVD), plasma-enhanced CVD (PECVD) and atomic layer deposition (ALD) and plasma-enhanced atomic layer deposition (PEALD). From processing and performance perspectives, the curable and cured compositions described herein provide articles that perform equivalent to or better than various prior art filled FFKM compositions which incorporate semicrystalline fluoroplastics as particulate fillers as described in the Background hereof.
    The perfluoroelastomer compositions may have two or more types of perfluoroelastomers, least two of which, have varying perfluoroalkylvinyl ether (PAVE) monomer content. The difference in content, measured in percent by mole, between any two such differing PAVE-content perfluoroelastomers in the compositions is preferably from about 5% to about 25%.
    In addition, compositions herein are directed to achieving shorter perfluoroelastomer crosslinking times when using a perfluoroelastomer in the composition, which has a generally lower content of PAVE than, is normally used in such compositions.
    As used in this application, “perfluoroelastomer” or “cured perfluoroelastomer” unless otherwise indicated, includes any cured elastomeric material or composition that is formed by curing a curable perfluoropolymer(s) such as the curable perfluoropolymers in the curable perfluoroelastomeric compositions described herein. A “curable perfluoropolymer” (sometimes referred to in the art as a “perfluoroelastomer” or more appropriately a “perfluoroelastomer gum”) that may be used to form a cured perfluoroelastomer is a polymer that is substantially completely fluorinated, which is preferably completely perfluorinated on its polymeric backbone. It will be understood, based on this disclosure, that some residual hydrogen may be present in some perfluoroelastomers within the crosslinks of those materials due to use of hydrogen as part of a functional crosslinking group. Cured materials, such as perfluoroelastomers are generally cross-linked polymeric structures.
    The curable perfluoropolymers that are used in perfluoroelastomeric compositions to form cured perfluoroelastomers upon cure are formed by polymerizing one or more perfluorinated monomers, one of which is preferably a perfluorinated cure site monomer having a functional group to permit curing, wherein the functional group includes a reactive group that may not be perfluorinated. Two or more perfluoropolymers, and preferably at least one curing agent, are combined in a perfluoroelastomeric composition that is then cured forming the resulting crosslinked, cured perfluoroelastomeric compositions as described herein.
    As used herein, a “perfluoroelastomeric composition” is a polymeric composition including one or more, and preferably more than one curable perfluoropolymers, each of which is formed by polymerizing two or more perfluorinated monomers, including at least one perfluorinated monomer which has at least one functional group to permit curing, i.e. at least one cure site monomer. Such materials are also referred to generally as FFKMs in accordance with the American Standardized Testing Methods (ASTM) standardized rubber definitions and as described further herein.
    As used herein, “compression set” refers to the propensity of an elastomeric material to remain distorted and not return to its original shape after a deforming compressive load has been removed. The compression set value is expressed as a percentage of the original deflection that the material fails to recover. For example, a compression set value of 0% indicates that a material completely returns to its original shape after removal of a deforming compressive load. Conversely, a compression set value of 100% indicates that a material does not recover at all from an applied deforming compressive load. A compression set value of 30% signifies that 70% of the original deflection has been recovered. Higher compression set values generally indicate a potential for seal leakage and so compression set values of 30% or less are preferred in the sealing arts.
    As described herein, the invention includes a preferred curable perfluoroelastomeric composition, cured perfluoroelastomer compositions and molded articles formed from the same.
    Such perfluoroelastomeric compositions preferably include two or more perfluorinated copolymers, at least one of which perfluorinated copolymers has a higher content of tetrafluoroethylene (TFE) than a second polymer in the composition. Other suitable co-monomers may include other ethylenically unsaturated fluoromonomers. Each such polymer also has one or more perfluoroalkylvinyl ethers (PAVEs), which include alkyl or alkoxy groups that may be straight or branched and which may also include ether linkages, wherein preferred PAVEs for use herein include, for example, perfluoromethylvinyl ether (PMVE), perfluoroethylvinyl ether (PEVE), perfluoropropylvinyl ether (PPVE), perfluoromethoxyvinyl ether and other similar compounds, with especially preferred PAVEs being PMVE, PEVE and PPVE, and most preferred being PMVE which provides excellent mechanical strength to resulting articles formed from curing the curable compositions herein. The PAVEs may be used alone or in combinations of the above-noted PAVE types within the curable perfluoropolymers and in the ultimate curable compositions so long as the use is consistent with the invention as described herein.
    Preferred perfluoropolymers are co-polymers of TFE, at least one PAVE, and at least one perfluorinated cure site monomer that incorporates a functional group to permit crosslinking of the curable polymer. The cure site monomers may be of a variety of types with preferred cure sites noted herein. While preferred cure sites include those having a nitrogen-containing group, a carboxyl group or an alkylcarbonyl group, other cure sites such as iodine, bromine and other halogenated cures as well as other cure sites known in the art may also be used, particularly if additional curable perfluoropolymers beyond the first and second curable perfluoropolymers are provided to the composition. Consequently, while the disclosure herein provides a variety of preferred curatives (also referred to herein as crosslinking agents, curing agents), if other cure sites known in the art are used, other curatives that are capable of curing such alternative cure sites may also be used. For example, organic peroxide-based curatives and co-curatives may be used with halogenated functional cure site groups.
    Exemplary cure site monomers are listed below, most of which are PAVE-based in structure and have a reactive site, although they may vary, are those having the following structure (A):
CF2═CFO(CF2CF(CF3)O)m(CF2)n—X1  (A)
wherein m is 0 or an integer from 1 to 5, n is an integer from 1 to 3 and X1 is a nitrogen-containing group, such as nitrile or cyano, a carboxyl group and/or an alkoxycarbonyl group. The functional groups noted herein, such as the nitrogen-containing groups, are the sites for crosslinking. Compounds according to formula (A) may be used alone or in various, optional, combinations thereof. From a crosslinking perspective, it is preferred that the crosslinking functional group is a nitrogen-containing group, preferably a nitrile group.
    Further examples of cure site monomers according to formula (A) include formulas (1) through (17) below:
CY2═CY(CF2)n—X2  (1)
wherein Y is H or F, n is an integer from 1 to about 8
CF2═CFCF2Rf 2—X2  (2)
wherein Rf 2 is (—CF2)n—, —(OCF2)n— and n is 0 or an integer from 1 to about 5
CF2═CFCF2(OCF(CF3)CF2)m(OCH2CF2CF2)nOCH2CF2—X2  (3)
wherein m is 0 or an integer from 1 to about 5 and n is 0 or an integer of from 1 to about 5
CF2═CFCF2(OCH2CF2CF2)m(OCF(CF3)CF2)nOCF(CF2)—X2  (4)
wherein m is 0 or an integer from 1 to about 5, and n is 0 or an integer of from 1 to about 5
CF2═CF(OCF2CF(CF3))mO(CF2)n—X2  (5)
wherein m is 0 or an integer from 1 to about 5, and n is an integer of from 1 to about 8
CF2═CF(OCF2CF(CF3))m—X2  (6)
wherein m is an integer from 1 to about 5
CF2═CFOCF2(CF(CF3)OCF2)nCF(—X2)CF3  (7)
wherein n is an integer from 1 to about 4
CF2═CFO(CF2)nOCF(CF3)—X2  (8)
wherein n is an integer of from 2 to about 5
CF2═CFO(CF2)n—(C6H4)—X2  (9)
wherein n is an integer from 1 to about 6
CF2═CF(OCF2CF(CF3))nOCF2CF(CF3)—X2  (10)
wherein n is an integer from 1 to about 2
CH2═CFCF2O(CF(CF3)CF2O)nCF(CF3)—X2  (11)
wherein n is 0 or an integer from 1 to about 5
CF2═CFO(CF2CF(CF3)O)m(CF2)n═X2  (12)
wherein m is 0 or an integer from 1 to about 4 and n is an integer of 1 to about 3
CH2═CFCF2OCF(CF3)OCF(CF3)—X2  (13)
CH2═CFCF2OCH2CF2—X2  (14)
CF2═CFO(CF2CF(CF3)O)mCF2CF(CF3)—X2  (15)
wherein m is an integer greater than 0
CF2═CFOCF(CF3)CF2O(CF2)n—X2  (16)
wherein n is an integer that is at least 1
CF2═CFOCF2OCF2CF(CF3))OCF2—X2  (17)
wherein X2 can be a monomer reactive site subunit such as a nitrile (—CN), carboxyl (—COOH), or an alkoxycarbonyl group (—COOR5, wherein R5 is an alkyl group of 1 to about 10 carbon atoms which may be fluorinated or perfluorinated), and the like. It is preferred that perfluorinated compounds having no hydrogen atoms are used if excellent heat resistance is desired for the perfluoroelastomer resulting from curing the perfluoropolymers as well as for preventing decrease in molecular weight due to chain transfer when synthesizing the perfluoroelastomer by polymerization reaction. Further, compounds having a CF2═CFO— structure are preferred from the viewpoint of providing excellent polymerization reactivity with TFE.
    Suitable cure site monomers preferably include those having nitrogen-containing cure sites such as nitrile or cyano cure sites, for preferred crosslinking reactivity. However, cure sites (having multiple and varied backbones in addition to those noted above) and having carboxyl, COOH and other similar cure sites known in the art and to be developed may also be used. The cure site monomers may be used alone or in varied combinations.
    Examples of perfluoropolymers and resulting elastomers formed therefrom using cure site monomers such as those noted above may be found in WO 00/29479 A1, incorporated herein in relevant part with respect to such perfluoroelastomers, their content and methods of making the same. Reference is also made to Japanese Kokai Patents No. H09-512569 A and H11-092529 A.
    Perfluoropolymers for use in the compositions claimed herein may be synthesized using any known or to be developed polymerization technique for forming fluorine-containing elastomers using polymerization, including, for example, emulsion polymerization, latex polymerization, chain initiated polymerization, batch polymerization and others. Preferably, the polymerization is undertaken so that reactive cure sites are located either on either or both terminal ends of the polymer backbone and/or are depending from the main polymer backbone.
    One possible method of making the polymers includes radical polymerization using an initiator such as those known in the art for polymerization of fluorine-containing elastomers (organic or inorganic peroxide and azo compounds). Typical initiators are persulfates, percarbonates, peresters and the like, with preferred initiators being include salts of persulfuric acid, oxidizing carbonates and esters, and ammonium persulfate, with the most preferred being ammonium persulfate (APS). These initiators may be used alone or with reducing agents, such as sulfites and sulfite salts.
    A wide variety of emulsifiers for emulsion polymerization can be used, but preferred are salts of carboxylic acid having a fluorocarbon chain or a fluoropolyether chain, to suppress chain transfer reactions to the emulsifier molecules that occur during polymerization. The amount of emulsifier is generally used in amounts of about 0.05 to 2 weight percent, and preferably 0.2 to 1.5 weight percent, based on the added water. It is noted that a special arrangements should be used to avoid an ignition source, such as sparks, near the polymerization equipment. See, G. H. Kalb, Advanced Chemistry Series, 129, 12 (1973).
    Polymerization pressure may vary, and can generally be in the range 0.5 to 7 MPa. The higher the polymerization pressure is, the higher the polymerization rate will be. Accordingly if productivity enhancement is desired, the polymerization pressure is preferably at least 0.7 MPa.
    Standard polymerization procedures known in the art may be used. If a nitrogen-containing group, such as nitrile or cyano, a carboxyl group, or an alkoxycarbonyl group is to used in the curable perfluoropolymers herein, it may be included in the polymer by copolymerizing an additional monomer having the crosslinking site containing that group. The cure-site monomer may be added and copolymerized when preparing the fluorine-containing elastomer. A further method for providing such a group to the polymer is by subjecting a polymerization product to an acid treatment to convert a group such as a metallic salt or ammonium salt of a carboxylic acid contained in the polymerization product to a carboxyl group. Examples of a suitable acid treatment method are washing with hydrochloric acid, sulfuric acid, nitric acid or fuming sulfuric acid or by decreasing a pH value of a mixture system after the polymerization reaction to 3 or less by using the above-mentioned acids. Another method for introducing a carboxyl group is by oxidizing a crosslinkable polymer having iodine and bromine, with fuming nitric acid.
    Uncured perfluoropolymers are commercially available, including perfluoropolymers sold by Dyneon, Daiel-Perfluor® and other similar polymers, available from Daikin Industries, Ltd. of Osaka, Japan. Other suitable materials are available also from Ausimont S.p.A. in Italy, Asahi Glass, Japan, and W.L. Gore.
    Curing agents (also referred to herein as crosslinking agents) for use with various perfluoroelastomer compositions and elastomer-containing compositions of the present invention are for use with various cure sites described herein and should be capable of curing (crosslinkable to) the cure site in the various uncured perfluoropolymers in the compositions. Preferred crosslinking or curing agents are oxazole, imidazole, thiazole, triazine, amidoxime, and amidrazone crosslinking agents. Of these, imidazole is preferred in that crosslinked article providing excellent mechanical strength, heat resistance, chemical resistance, cold resistance is achievable, particularly a cured article which is balanced and excellent with respect to heat resistance and cold resistance.
    For preferred nitrogen-containing cure sites include bisphenyl-based curatives and derivatives thereof, including bisaminophenol and its salts, and tetraphenyltin. In addition, the perfluoropolymers may be cured using radiation-curing technology.
    Most preferred are cyano-group containing cure sites cured with curatives that are aromatic amines having at least two crosslinkable groups as in formulas (I) and (II) below, or a combination thereof, which form benzoimidazole cross-linking structures upon cure. These curatives are known in the art and discussed in relevant part and with specific examples in U.S. Pat. No. 6,878,778 and U.S. Pat. No. 6,855,774, which are incorporated herein in their entirety.
wherein R1 is the same or different in each group according to formula (II) and may be NH2, NHR2, OH, SH or a monovalent organic group or other organic group such as alkyl, alkoxy, aryl, aryloxy, aralkyl and aralkyloxy of from about 1 to about 10 carbon atoms, wherein the non-aryl type groups may be branched or straight chain and substituted or unsubstituted and R2 may be —NH2, —OH, —SH or a monovalent or other organic group such as an aliphatic hydrocarbon group, a phenyl group and a benzyl group, or alkyl, alkoxy, aryl, aryloxy, aralkyl and aralkyloxy groups, wherein each group is from about 1 to about 10 carbon atoms, wherein the non-aryl type groups may be branched or straight chain and substituted or unsubstituted. Preferred monovalent or other organic groups, such as alkyl and alkoxy (or perfluorinated versions thereof) are from 1 to 6 carbon atoms, and preferred aryl type groups are phenyl and benzyl groups. Examples thereof include —CF3, —C2F5, —CH2F, —CH2CF3 or —CH2C2F5, a phenyl group, a benzyl group; or a phenyl or benzyl group wherein 1 to about 5 of the hydrogen atoms are substituted by fluorine atoms such as —C6F5, —CH2C6CF5, wherein groups may be further substituted, including with —CF3 or other lower perfluoroalkyl groups, or, phenyl or benzyl groups in which 1 to 5 hydrogen atoms are substituted by CF3 such as for example C6H5-n(CF3)n, —CH2C6H5-n(CF3)n (wherein n is from 1 to about 5). Hydrogen atoms may be further substituted with phenyl or benzyl groups. However, a phenyl group and CH3 are preferred as providing superior heat resistance, good cross-linking reactivity and relatively easy synthesis.
    A structure having formula (I) or (II) incorporated in an organic amine should include at least two such groups of formula (I) or (II) such that at least two cross-linking reactive groups are provided.
    Also useful herein are curatives having formulas (III), (IV) and (V) shown below.
wherein R3 is preferably SO, O or CO or an organic or alkylene type group, such as an alkyl, alkoxy, aryl, aralkyl or aralkoxy group of from one to six carbon atoms or perfluorinated versions of such groups, having from about one to about 10 carbon atoms, and being branched or straight chain, saturated or unsaturated, and branched or straight chain (with respect to the non-aryl type groups) or a single bond. R4 is preferably a reactive side group such as those set forth below:
wherein Rf 1 is a perfluoroalkyl or perfluoroalkoxy group of from about 1 to about 10 carbon atoms that may be a straight or branched chain group and/or saturated or unsaturated and/or substituted or unsubstituted; and
wherein n is an integer of about 1 to about 10.
    With respect to heat resistance, oxazole, imidazole, thiazole and triazine crosslinking agents are preferred and can include the formula compounds listed below and discussed further below with respect to Formulae (I), (II), (III), (IV) and (V), specifically, formula (II) wherein R2 is the same or different and each is —NH2, —NHR2, —OH or —SH, wherein R2 is a monovalent organic group, preferably not hydrogen; formula (III) wherein R3 is —SO2—, —O—, —CO—, and alkylene group of 1 to about 6 carbon atoms, a perfluoroalkylene group of 1 to about 10 carbon atoms or a single bond and R4 is as noted below; formula (IV) wherein Rf 1 is a perfluoroalkylene group of 1 to about 10 carbon atoms, and formula (V) wherein n is an integer of 1 to about 10. Of such compounds, those of formula (II) as noted herein are preferred for heat resistance, which is enhanced due to stabilization of the aromatic rings after crosslinking. With respect to R1 in the formula (II), it is preferred also to use —NHR2 as R1, since an N—R2 bond (wherein R2 is a monovalent organic group and not hydrogen) is higher in oxidation resistance than an N—H bond,
    Compounds having at least two groups as in formula (II) are preferred and having 2 to 3 crosslinkable reactive groups thereon, more preferably having 2 crosslinkable groups.
    Exemplary curatives based on the above preferred formulae include at least two functional groups, such as the following structures formula (VI), (VII) or (VIII):
wherein R5 represents a saturated or unsaturated, branched or straight chain, substituted or unsubstituted group such as alkyl, alkoxy, aryl, SO, O, CO, or similar groups which are perfluorinated with respect to the carbon atoms and which is preferably about 1 to about 10 carbon atoms;
wherein R1 is as defined elsewhere herein and R6 may be O, SO2, CO or an organic group which may be perfluorinated, such as alkyl, alkoxy, aryl, aryloxy, aralkyl and aralkyloxy of from about 1 to about 10 carbon atoms, wherein the non-aryl type groups may be branched or straight chain and substituted or unsubstituted, or a single or alkylene bond.
    From the view of easy synthesis, preferred crosslinking agents are compounds having two crosslinkable reactive groups as represented by formula (II) are shown below in formula (VIII).
wherein R1 is as above and R6 is —SO2, —O—, —CO—, an alkylene group of 1 to about 6 carbon atoms, a perfluoroalkylene group of 1 to about 10 carbon atoms, a single bond or a group as shown in Formula (IX):
wherein this formula provides an easier the synthesis. Preferred examples of alkylene groups of from 1 to about 6 carbon atoms are methylene, ethylene, propylene, butylene, pentylene, hexylene and the like. Examples of perfluoroalkylene groups of 1 to about 10 carbon atoms are
and the like. These compounds are known as examples of bisaminophenyl compounds. See, as a reference for example, the compounds in Japanese Patent No. 2-591177 B and Japanese Kokai Application No. 8-120146 A and similar patents. Preferred compounds according to this structure include those of formula (X):
