Repository: 3recon/gasket_anal

# 반도체 공정용 불소고무 가스켓 배합비–물성 예측 (GP + 베이지안 최적화)

공개 특허의 실시예·비교예 표에서 FFKM·FKM 가스켓의 원재료·부재료 배합비(phr)와 물성을 추출하고,
가우시안 프로세스(GP) 회귀 모델의 하이퍼파라미터를 베이지안 최적화(BO)로 탐색해 물성 예측 모델을 만든 프로젝트입니다.

## 산출물

| 파일 | 내용 |
|---|---|
| `가스켓_배합-물성_데이터_및_GP모델.xlsx` | 원자료(412행), 모델링 데이터(333행), 출처, 통계, 하이퍼파라미터 실험 전체 기록(525회), 최적 모델, 예측값, BO 제안 배합 |
| `가스켓_GP_BO_분석보고서.docx` | 데이터 수집·정제, GP/BO 방법론, 하이퍼파라미터 설정과 분석 과정 상세 보고서 |
| `가스켓_GP_BO_발표자료.pptx` | 요약 발표자료 |

## 데이터

- 출처: Google Patents 공개 전문 40건(Daikin, DuPont/Chemours, 3M, Greene Tweed, Nichias, Valqua, Mitsubishi Cable, 국내 특허 등)
- 수집 412행 → 정제 규칙 8단계 적용 → 모델링 333행(33개 특허, FFKM 243 / FKM 90)
- 모든 수치는 특허 원문 표에서 전사(추정·합성 데이터 없음). 단위는 phr(고무 100 기준), MPa로 통일

File: data/raw/pat/US20230365800A1_desc.txt (part 2 of 2)
In addition to the above components, the present composition may contain, as necessary, conventionally known other components that have been blended in the sealing material as long as the effects of the present invention are not impaired. Examples of the other component include reactive organosilicon compounds having two or more hydrosilyl groups in the molecule; catalysts; acid acceptors such as magnesium oxide and calcium hydroxide; organic pigments such as anthraquinone pigments, perylene pigments, and dioxazine pigments; plasticizers; processing aids; vulcanization accelerators; antiaging agents; antioxidants; inorganic fillers; and organic fillers.
Each of the other components used may be one kind only or two or more kinds.
Suitable examples of the reactive organosilicon compound include compounds which are the same as the organosilicon compounds described in, for example, JP 2003-183402 A and JP H11-116684 A.
Suitable examples of the catalyst include catalysts which are the same as the catalysts described in, for example, JP 2003-183402 A and JP H11-116684 A.
Suitable examples of the organic pigment include organic pigments which are the same as the organic pigments described in, for example, WO 2016/043100 A, JP 4720501 B2, and WO 2004/094527 A.
The inorganic filler and the organic filler (hereinafter, these are also collectively and simply referred to as a “filler”) are particulate (powdery) components other than the compound (B), the crosslinking agent, and the crosslinking aid.
Examples of the inorganic filler include carbon black, silica, barium sulfate, titanium oxide, and aluminum oxide.
Examples of the organic filler include fluororesins such as PTFE, PFA, FEP, ETFE, and PVDF, polyethylene resins, polyimide resins, silicone resins, and melamine resins.
When the present composition is used for production of such a sealing material in which generation of particles, for example, in a plasma atmosphere is a problem, the content of the filler is preferably 5 parts by mass or less, more preferably 3 parts by mass or less, and most preferably 0 parts by mass based on 100 parts by mass of the crosslinkable fluoroelastomer (A).
<Method for Producing Present Composition>
The present composition can be produced by mixing (kneading) the crosslinkable fluoroelastomer (A1) and the crosslinkable fluoroelastomer (A2), and preferably by mixing (kneading) these elastomers (A1) and (A2), the compound (B), a crosslinking agent, a crosslinking aid, and the other components as necessary.
The order of mixing the elastomers (A1) and (A2) with additives such as the compound (B), the crosslinking agent, the crosslinking aid, and the other components is not particularly limited. They may be sequentially mixed (kneaded) in any order, or may be mixed (kneaded) all at once, but it is preferable that they are sequentially mixed (kneaded) such that the respective components are uniform.
At the time of the mixing (kneading), a conventionally known mixing (kneading) machine can be used, and examples thereof include an open roll, a Banbury mixer, a biaxial roll, and a kneader.
At the time of the mixing (kneading), mixing (kneading) may be performed under heating or cooling as necessary depending on a mixing (kneading) machine.
<<Sealing Material>>
The sealing material according to one embodiment of the present invention (hereinafter, also referred to as the “present sealing material”) is a sealing material obtained from the present composition.
Since the present sealing material is obtained from the present composition, it is excellent in hardness, tensile strength, elongation at break, and 100% Mo in a well-balanced manner, and further excellent in, for example, plasma resistance (radical resistance), crack resistance, and compression set.
The present sealing material can be used as, for example, a gasket or packing of various members, and can be suitably used particularly for a semiconductor manufacturing apparatus, or a plasma processing apparatus, and particularly for a drive unit including a gate valve used for an opening of a plasma processing chamber unit due to the sealing material exhibiting the above effects.
The present sealing material has, for example, a shape that may be appropriately selected depending on the intended use.
The present sealing material can be a sealing material that has the following physical properties despite not containing the filler.
The Shore A hardness (Type A durometer hardness) of the present sealing material measured according to JIS K 6253: 2012 is preferably 60 or more.
The tensile strength of the present sealing material measured according to JIS K 6251: 2017 is preferably 10 MPa or more.
The elongation at break of the present sealing material measured according to JIS K 6251: 2017 is preferably 130% or more.
The 100% modulus of the present sealing material measured according to JIS K 6251: 2017 is preferably 3.5 MPa or more.
<Method for Producing Present Sealing Material>
Specifically, the present sealing material can be produced by molding the present composition, but is preferably a crosslinked product obtained by a method including a step of subjecting the present composition to a crosslinking treatment (crosslinking step) from the viewpoint that, for example, a sealing material having more excellent, for example, plasma resistance (radical resistance), crack resistance, and non-adhesiveness can be easily obtained, and is more preferably a radiation-treated product obtained by a method including a step of irradiating the present composition with radiation (step of irradiating with radiation) from the viewpoint that, for example, a sealing material excellent in hardness, tensile strength, elongation at break, and 100% Mo in a well-balanced manner can be easily obtained.
At the time of forming a sealing material from the present composition, it is preferable to perform the sheeting step from the viewpoints of, for example, improving the efficiency of the molding operation and reducing the defect rate. This sheeting step is usually performed using, for example, a roll, and is usually also a step of preliminarily forming the present composition into a sheet.
The sheet obtained in the sheeting step is preferably preformed into a desired sealing material shape before the crosslinking step or the step of irradiating with radiation.
In this preforming, a desired sealing material shape may be directly formed from the sheet obtained in the sheeting step, or the sheet obtained in the sheeting step may be formed into, for example, a rope shape (having the same meaning as, for example, a ribbon shape or a noodle shape) by, for example, cutting or extrusion molding, and then the obtained rope-shaped product may be formed into a desired sealing material shape.
At the time of producing the present sealing material, it is preferable to include a crosslinking step before the step of irradiating with radiation, and the crosslinking step more preferably includes a primary crosslinking step and a secondary crosslinking step.
The crosslinking step is preferably performed using a desired sealing material-shaped object that is obtained in the preforming.
The primary crosslinking step is preferably a step of heating and pressurizing a desired sealing material-shaped object that is obtained in the preforming, and as a specific example, there may be mentioned a step of crosslinking the preformed material which is cast into a mold, at a temperature of, for example, 150 to 200° C. for, for example, about 5 to 20 minutes under a pressure of about 2 to 15 MPa by, for example, a heating press machine.
The secondary crosslinking step is preferably a step of heating the molded body obtained in the primary crosslinking step, and as a specific example, there may be mentioned a step of heating the molded body at a temperature of, for example, 150 to 300° C. for about 1 to 24 hours, more preferably about 3 to 24 hours using various ovens, preferably a vacuum oven, under from normal pressure to reduced pressure.
By this secondary crosslinking step, crosslinking can be promoted, or even if an unreacted component remains after the primary crosslinking step, the unreacted component can be decomposed and volatilized, and a sealing material with less generation of release gas can be obtained.
The radiation used for irradiation in the step of irradiating with radiation is not particularly limited as long as it can crosslink the crosslinkable fluoroelastomer (A). Examples thereof include an X-ray, a gamma ray, an electron beam, a proton beam, a neutron beam, a heavy particle beam, an alpha beam, and a beta beam, and among these, a gamma ray and an electron beam are preferable.
The radiation used for irradiation may be one kind or two or more kinds.
At the time of irradiating with radiation, it is desirable to irradiate with radiation such that the absorbed dose is preferably 1 to 120 kGy, and more preferably 20 to 100 kGy. When radiation is applied in such an amount, it is possible to reduce unreacted components that may be particles or release gas, and a sealing material excellent in, for example, plasma resistance and crack resistance can be easily obtained without excessively reducing the molecular weight of the crosslinkable fluoroelastomer (A).
The step of irradiating with radiation may be performed in two or more stages with conditions changed.
At the time of irradiating with radiation, irradiation may be performed in the air. However, when oxygen is present at the time of irradiating with radiation, the crosslinking reaction may be inhibited, and there is a possibility that the mechanical strength of the sealing material is reduced or stickiness appears on the surface of the sealing material. Thus, the step of irradiating with radiation is preferably performed in an atmosphere of an inert gas such as nitrogen or argon.
EXAMPLES
Next, the present invention will be described in more detail with reference to examples, but the present invention is not limited thereto.
<Crosslinkable Fluoroelastomer>
The crosslinkable fluoroelastomers used in the following examples and comparative examples are as follows.
Crosslinkable fluoroelastomer (A1-a): Tecnoflon P959 (fluorine content: 70% by mass, manufactured by Solvay) 
Crosslinkable fluoroelastomer (A1-b): Tecnoflon P459 (fluorine content: 70% by mass, manufactured by Solvay) 
Crosslinkable fluoroelastomer (A1-c): DAI-EL G912 (fluorine content: 71% by mass, manufactured by DAIKIN INDUSTRIES, LTD.) 
Crosslinkable fluoroelastomer (A1-d): DAI-EL G902 (fluorine content: 71% by mass, manufactured by DAIKIN INDUSTRIES, LTD.) 
Crosslinkable fluoroelastomer (A2-a): Tecnoflon P757 (fluorine content: 67% by mass, manufactured by Solvay) 
Crosslinkable fluoroelastomer (A2-b): Tecnoflon P457 (fluorine content: 67% by mass, manufactured by Solvay) 
Crosslinkable fluoroelastomer (others): Tecnoflon PL855 (fluorine content: 64% by mass, manufactured by Solvay) 
Example 1
Into a kneader, 80 parts by mass of the crosslinkable fluoroelastomer (A1-a), 20 parts by mass of the crosslinkable fluoroelastomer (A2-a), 1.0 parts by mass of SIFEL 8070A (manufactured by Shin-Etsu Chemical Co., Ltd.), 1.0 parts by mass of SIFEL 8070B (manufactured by Shin-Etsu Chemical Co., Ltd.), 6.0 parts by mass of TRIC (triallyl isocyanurate, manufactured by Mitsubishi Chemical Corporation), and 0.5 parts by mass of PERHEXA 25B (manufactured by NOF CORPORATION) were sequentially fed and the contents were kneaded until the current value was stabilized to obtain a bulk elastomer composition.
At least one of SIFEL 8070A and SIFEL 8070B contains a compound having a perfluoro skeleton having an ethylenically unsaturated bond.
The total time from the addition of the first component into the kneader to the time when the current value was stabilized after the addition of the final component was defined as the kneading time by the kneader. The results are shown in Table 1.
In general, in the case of kneading using a kneader, the current value is stabilized when each component added is uniformly kneaded. Thus, using this as an indication of completion of kneading, it is often determined that a uniform composition has been obtained at the time when the current value is stabilized.
The resulting bulk elastomer composition was subjected to a sheeting step (sheet forming step) using a roll (roll interval: 8 mm, temperature: 50° C.)
The sheeting property was evaluated as follows. The case where a sheet was able to be formed from the bulk elastomer composition at this step was rated as “OK” in terms of the sheeting property, and the case where the elastomer composition was not caught between rolls or the adhesion to rolls was poor, failing to obtain a good sheet by sheeting was rated as “NG” in terms of the sheeting property. The results are shown in Table 1.
The sheet obtained in the sheeting step was press-molded at 170° C. for 10 minutes under a pressure of 5 MPa using a compression vacuum press machine (primary crosslinking), and then the sheet after the press-molding was heated at 200° C. for 16 hours under reduced pressure in a vacuum oven (degree of vacuum: 50 Pa) (secondary crosslinking). Thereafter, the secondary-crosslinked sheet was irradiated with radiation such that the absorbed dose was 80 kGy, thereby obtaining a molded body.
The obtained molded body was measured for the following normal physical properties. The results are shown in Table 1.
<Normal Physical Properties>
As normal physical properties, the Shore A hardness was measured in accordance with JIS K 6253: 2012, and the tensile strength, the elongation at break, and the tensile stress at 100% elongation (100% Mo) were measured in accordance with JIS K 6251: 2017.
Examples 2 to 6 and Comparative Examples 1 and 2
Various evaluations were performed in the same manner as in Example 1 except that the crosslinkable fluoroelastomers shown in Table 1 were used in the amounts shown in Table 1 instead of the crosslinkable fluoroelastomers used in Example 1. The results are shown in Table 1.
 [TABLE] 
 [TABLE] 
 [TABLE] 
 [TABLE] 
It was found that, in Examples 1 to 6, the time required to produce a uniform elastomer composition was short, and the elastomer compositions obtained in Examples 1 to 6 were excellent in sheeting property (sheet moldability).
In Comparative Examples 1 and 2, it took a long time to produce a uniform elastomer composition, and the elastomer compositions obtained in Comparative Examples 1 and 2 had poor sheeting property, and specifically, the elastomer composition was not caught between rolls or was not well wound around rolls, failing to form a good sheet.
Examples 7 to 9 and Comparative Examples 3 to 5
Bulk elastomer compositions were obtained in the same manner as in Example 1 except that the crosslinkable fluoroelastomers shown in Table 2 were used in the amounts shown in Table 2 instead of the crosslinkable fluoroelastomers used in Example 1.
The obtained bulk elastomer composition was filled in a mold, and press-molded at 170° C. for 10 minutes under a pressure of 5 MPa using a compression vacuum press machine (primary crosslinking), and then the sheet after the press-molding was heated at 200° C. for 16 hours under reduced pressure in a vacuum oven (degree of vacuum: 50 Pa) (secondary crosslinking). Thereafter, the secondary-crosslinked sheet was irradiated with radiation such that the absorbed dose was 80 kGy, thereby obtaining a molded body.
The obtained molded body was measured for the normal physical properties and the following plasma resistance. The results are shown in Table 2.
<Plasma Resistance>
The obtained molded body was measured for the plasma resistance (mass reduction ratio). Specifically, measurement was performed as follows.
Using a flat plate plasma processing apparatus having an electrode diameter of φ300 mm and an inter-electrode distance of 50 mm, the obtained molded body was irradiated with plasma for 3 hours under the conditions of RF; 1000 W, a flow rate ratio of O2 gas to CF4 gas (O2: CF4); 190: 10, a gas flow rate of 200 sccm, and a degree of vacuum of 1 torr.
The obtained molded body was placed at a position 6 cm away from the plasma electrode. Next, the mass of the molded body before and after the test was measured, and the mass reduction ratio (%) was determined by the following formula to evaluate the plasma resistance. It can be said that the smaller the mass reduction ratio is, the better the plasma resistance is.
Mass reduction ratio (%)=[(mass of molded body before test−mass of molded body after test)/mass of molded body before test]×100
 [TABLE] 
 [TABLE] 
 [TABLE] 
 [TABLE] 
Example 10
Into a kneader, 70 parts by mass of the crosslinkable fluoroelastomer (A1-c), 30 parts by mass of the crosslinkable fluoroelastomer (A2-a), 2 parts by mass of SIFEL 3590-N (containing a compound having a perfluoro skeleton having an ethylenically unsaturated bond, one-component liquid type, manufactured by Shin-Etsu Chemical Co., Ltd.), 6 parts by mass of TRIC, and 0.5 parts by mass of PERHEXA 25B were sequentially fed and the contents were kneaded until the current value was stabilized to obtain a bulk elastomer composition.
Using the obtained bulk elastomer composition, a molded body was obtained in the same manner as in Example 7.
The obtained molded body was measured for the normal physical properties and the plasma resistance. The results are shown in Table 3.
Example 11
Into a kneader, 70 parts by mass of the crosslinkable fluoroelastomer (A1-c), 30 parts by mass of the crosslinkable fluoroelastomer (A2-a), 2 parts by mass of KE-1830 (containing a compound having a siloxane skeleton having an ethylenically unsaturated bond, one-component liquid type, manufactured by Shin-Etsu Chemical Co., Ltd.), 6 parts by mass of TRIC, and 0.5 parts by mass of PERHEXA 25B were sequentially fed and the contents were kneaded until the current value was stabilized to obtain a bulk elastomer composition.
Using the obtained bulk elastomer composition, a molded body was obtained in the same manner as in Example 7.
The obtained molded body was measured for the normal physical properties and the plasma resistance. The results are shown in Table 3.
 [TABLE] 
 [TABLE] 
 [TABLE] 
 [TABLE] 
It was found that the molded bodies (sheets) obtained in Examples 1 to 11 were excellent in Shore A hardness, tensile strength, elongation at break, and 100% Mo in a well-balanced manner.
