Repository: 3recon/gasket_anal

# 반도체 공정용 불소고무 가스켓 배합비–물성 예측 (GP + 베이지안 최적화)

공개 특허의 실시예·비교예 표에서 FFKM·FKM 가스켓의 원재료·부재료 배합비(phr)와 물성을 추출하고,
가우시안 프로세스(GP) 회귀 모델의 하이퍼파라미터를 베이지안 최적화(BO)로 탐색해 물성 예측 모델을 만든 프로젝트입니다.

## 산출물

| 파일 | 내용 |
|---|---|
| `가스켓_배합-물성_데이터_및_GP모델.xlsx` | 원자료(412행), 모델링 데이터(333행), 출처, 통계, 하이퍼파라미터 실험 전체 기록(525회), 최적 모델, 예측값, BO 제안 배합 |
| `가스켓_GP_BO_분석보고서.docx` | 데이터 수집·정제, GP/BO 방법론, 하이퍼파라미터 설정과 분석 과정 상세 보고서 |
| `가스켓_GP_BO_발표자료.pptx` | 요약 발표자료 |

## 데이터

- 출처: Google Patents 공개 전문 40건(Daikin, DuPont/Chemours, 3M, Greene Tweed, Nichias, Valqua, Mitsubishi Cable, 국내 특허 등)
- 수집 412행 → 정제 규칙 8단계 적용 → 모델링 333행(33개 특허, FFKM 243 / FKM 90)
- 모든 수치는 특허 원문 표에서 전사(추정·합성 데이터 없음). 단위는 phr(고무 100 기준), MPa로 통일

File: data/raw/pat/US6211319B1_desc.txt (part 2 of 2)
A perfluoroelastomer terpolymer having copolymerized units of approximately 54.8 wt. % tetrafluoroethylene (TFE), 43 wt. % perfluoro(methyl vinyl) ether (PMVE) and 2.2 wt. % perfluoro(8-cyano-5-methyl-3,6-dioxa-1-octene) (8-CNVE), having an inherent viscosity of 0.53 (as measured by dissolving 0.2 g of polymer in 100 ml of a mixed solvent of 60 wt. % FC-437, 40 wt. % FC-75, 3 wt. % diglyme at 30° C.), and an integrated absorbance ratio of 0.46 was used in this Example.
The perfluoroelastomer terpolymer was prepared by aqueous emulsion polymerization at 85° C. and approximately 600 psi (4.1 MPa) in a continuous reactor with agitation using the general preparative methods described in U.S. Pat. No. 4,281,092. The surfactant for the polymerization was ammonium perfluorooctanoate and the sole initiator was ammonium persulfate. TFE and PMVE monomers were fed from compressors and liquid cure site monomer, 8-CNVE, was fed neat from a high pressure metering pump. A buffering salt, disodium hydrogen phosphate, was present to control the pH in the range 4.5-6.5 to counteract acidity generated by persulfate decomposition. Upon exiting the reactor, the polymer emulsion was coagulated with an aqueous solution of magnesium sulfate. The coagulated polymer was then washed with deionized water and dried in a circulating air oven at 80° C. for 48 hours to form a polymer crumb, hereinafter referred to as “Polymer Crumb A”. Polymer Crumb A had Mooney Viscosity (ML-10 @ 121° C.) of 116.
Polymer Crumb A was heat treated in a circulating air oven at 300° C. for 60 minutes in order to produce a substantially decarboxylated polymer of this invention. This heat-treated polymer had Mooney Viscosity (ML-10 @ 121° C.) of 69, which represents a substantial decrease compared to the Mooney viscosity of Polymer Crumb A. As a result of its lower viscosity, the heat treated polymer of this invention is easier to process than the non-heat treated Polymer Crumb A.
The heat treated polymer was then compounded with 30 phr medium thermal carbon black (MT black) and 1.0 phr 2,2-bis(3-amino-4hydroxyphenyl) hexafluoropropane[i.e. bis(aminophenol) AF] curative on a rubber mill to produce a curable composition of this invention. Cure response was determined by ODR, according to ASTM D 2084. Results are shown in Table I. Stress/strain properties were measured on one set of test specimens which had been died out of polymer sheet press-cured at 210° C. for 20 minutes and on a second set which had been press-cured, then post-cured at 300° C. for 18 hours in an air oven. Values of compression set for O-ring samples press-cured at 275° C. for 20 minutes and for O-rings press-cured, then post-cured for 18 hours at 300° C. in an air oven also are shown in Table I.
Comparative Example A
A sample of Polymer Crumb A which had not been subjected to heat treatment was compounded with carbon black and curative as described in Example 1. Cure response was determined by ODR according to ASTM D 2084. Results are shown in Table I.
It can be seen from the data shown in Table I that the curable composition consisting of heat treated, substantially decarboxylated polymer of Example 1 exhibited a faster cure response, a higher cure state, and a lower minimum viscosity than the non-heat treated comparative sample, as indicated by the lower tc90, higher Mmax-Mmin, and lower Mmin of the Example 1 composition.
 [TABLE] 
 [TABLE] 
Example 2
Polymer Crumb B was prepared in substantially the same manner as described for preparation of Polymer Crumb A in Example 1 except a slightly higher Ri/Rp was used. Polymer Crumb B had Mooney Viscosity (ML,10 @ 121° C.) of 85, an inherent viscosity of 0.48, and an absorbance ratio of 0.430. The Polymer Crumb B was formed into a void-free 4 mm thick sheet by pressing at 150° C. for 3 minutes. The sheet was then heat-treated under various conditions in a circulating air oven in order to partially decarboxylate the polymer. Heat treatment of this polymer at 300° C. for one hour resulted in reduction of Mooney viscosity, ML-10 @ 121° C., to 58.
Fourier Transform infrared spectra were run on thin films pressed at 150° C. for 2 minutes to measure the carbonyl-containing endgroup concentration as a function of the heating time and temperature. The data in Table II show the effect of various heat treatments on the integrated Absorbance Ratio. Absorbance Ratio is also expressed as the fraction of remaining carbonyl-containing endgroups by dividing the Absorbance Ratio of the indicated sample by that of Polymer Crumb B.
 [TABLE] 
 [TABLE] 
The rheological properties of several samples that were heat-treated at 300° C. (Table II) were evaluated using a Rosand Capillary Rheometer at a shear rate of 1500/sec, at 90° C. Samples were cut from the 4 mm thick, void-free sheets described above. The results of that evaluation, as shown in Table III, indicate that both the shear stress and the shear viscosity are sharply reduced by heat treating the polymer. The data further indicate that this effect is dependent on heating time (Table III).
 [TABLE] 
Example 3
A perfluoroelastomer was prepared in substantially the same manner as the perfluoroelastomer of Example 1, except that a lower Ri/Rp was used. After isolation, the polymer crumb was heat treated in a circulating air oven at 300° C. for 60 minutes in order to produce a substantially decarboxylated polymer of this invention. Mooney Viscosity (ML-10 @ 121° C.) of 106, and an integrated absorbance ratio of 0.32. This substantially decarboxylated polymer is designated Polymer 1 in Table IV. Polymer 1 and non-heat-treated perfluoroelastomer (designated Polymer 2) were compounded with the additives shown in Table IV. ODR test specimens were prepared from the compounded samples. As indicated by the 200° C. ODR data shown in Table IV, curable compositions of Polymer 1 cured very slowly with tetraphenyltin curative. Samples of non-heat treated Polymer 2 cured well with tetraphenyltin. When ammonium perfluorooctanoate, which is a source of ammonium carboxylate salt, was added to Polymer 1, cure was satisfactory, i.e . there was a surprisingly sharp increase in cure rate. In addition, the sample exhibited an increased cure state.
 [TABLE] 
 [TABLE] 
 [TABLE] 
 [TABLE] 
Example 4
A perfluoroelastomer containing copolymerized units of tetrafluoroethylene, perfluoro(methyl vinyl) ether, and perfluoro-8(cyano-5-methyl-3,6-dioxa-1-octene) in a molar ratio of approximately 67.2/32.1/0.7 was prepared as follows: an aqueous solution consisting of 20 liters of deionized water, 93 g of ammonium persulfate, 810 g of disodium hydrogen phosphate heptahydrate and 182 g of ammonium perfluorooctanoate (Fluorad® FC-143 fluorinated surfactant) was pumped into a 5 liter mechanically stirred, water-jacketed stainless steel autoclave at a rate of 688 ml/hour. A third stream consisting of 22.3 g/hour of perfluoro-(8-cyano-5-methyl-3,6-dioxa-1 -octene) was metered in simultaneously. By means of a diaphragm compressor a gaseous mixture of tetrafluoroethylene (363 g/hour) and perfluoro(methyl vinyl)ether (412g/hour) monomer was fed in at a constant rate. The temperature of the reactor was maintained at 85° C. and 6.2 MPa (900 psi) pressure throughout the reaction and the pH was controlled at 6.6. The polymer latex was removed continuously by means of a let down valve and unreacted monomers were vented. The latex from 16 hours of operation was collected and the polymer was isolated as follows: 5 liters of the above latex was added with stirring to a preheated (90°-95° C.) solution consisting of 225 g of magnesium sulfate heptahydrate and 40 liters of deionized water. The coagulated crumb polymer which resulted was filtered, washed repeatedly with water, and dried in an air oven at 70° C. for 48 hours. The dried polymer weighed 9489 g and had the following composition, 42.9 w.t % perfluoro(methyl vinyl) ether, 2.2 wt. % perfluoro(8-cyano-5-methyl-3,6-dioxa-1-octene), the remainder being tetrafluoroethylene. The polymer had inherent viscosity of 0.74 dl/g measured in a solution containing 0.1 g of polymer per 100 g of solvent consisting of 60/40/3 volume ratio of heptafluoro-2,2,3-trichlorobutane, perfluoro(α-butyltetrahydrofuran) and ethylene glycol dimethyl ether.
The polymer was extruded in a 30 mm twin screw extruder equipped with a vacuum port, operating at approximately 30 in Hg vacuum (760 mm Hg), and a single hold die, approximately 0.188 in. in diameter. The temperature profile was as shown in Table V.
 [TABLE] 
The polymer melt temperature, as measured with a hand-held pyrometer was 320° C. The polymer was fed to the extruder at the rate of 4.54 kg/hour using a weigh feeder. The screw speed was 100 rpm. The Integrated Absorbance Ratio, Mooney viscosity, and melt rheology were measured. Results are shown in Table VI.
 [TABLE] 
 [TABLE] 
Example 5
A perfluoroelastomer terpolymer, 5A, was prepared by aqueous emulsion polymerization at 85° C. and approximately 600 psi (4.1 MPa) in a continuous reactor with agitation using the general preparative methods described in U.S. Pat. No. 4,281,092. The surfactant for the polymerization was ammonium perfluorooctanoate and the sole initiator was ammonium persulfate. TFE and PMVE monomers were fed from compressors and liquid cure site monomer, 8-CNVE, was fed neat from a high pressure metering pump. A buffering salt, disodium hydrogen phosphate, was present to control the pH in the range 4.5-6.5 to counteract acidity generated by persulfate decomposition. Upon exiting the reactor, the polymer emulsion was coagulated with an aqueous solution of magnesium sulfate. The coagulated polymer was then washed with deionized water and was dried at 80° for 48 hours. Perfluoroelastomer terpolymer 5A had a composition of approximately 56 wt. % tetrafluoroethylene (TFE), 42 wt. % perfluoro(methyl vinyl) ether (PMVE) and 2 wt. % perfluoro(8-cyano-5-methyl-3,6-dioxa-1-octene) (8-CNVE), a Mooney Viscosity (ML-10 @ 121° C.) of 82.5, and an integrated absorbance ratio of 0.232. Perfluoroelastomer 5A was heat-treated in a circulating air oven at 235° C. for 15 minutes. The heat-treated polymer had Mooney Viscosity (ML-10 @ 121° C.) of 82.2 and an integrated absorbance ratio of 0.212.
A second perfluoroelastomer terpolymer of the invention, 5B, was prepared in a substantially the same manner as perfluoroelastomer 5A, except that potassium persulfate was used as the initiator, potassium monohydrogen phosphate was used as a buffer, and potassium perfluorooctanoate was used as a surfactant. After isolation and drying at 80° for 48 hours, perfluoroelastomer terpolymer 5B had a composition of approximately 56 wt. % tetrafluoroethylene (TFE), 42 wt. % perfluoro(methyl vinyl) ether (PMVE) and 2 wt. % perfluoro(8-cyano-5-methyl-3,6-dioxa-1-octene) (8-CNVE), a Mooney Viscosity (ML-10 @ 121° C.) of 108.2 and an integrated absorbance ratio of 0.232. Perfluoroelastomer 5B was heat-treated in a circulating air oven at 235° C. for 15 minutes. The heat-treated polymer had Mooney Viscosity (ML10 @ 121° C.) of 102.1 and an integrated absorbance ratio of 0.070.
A blend of 50 parts by weight of isolated and dried perfluoroelastomer 5A and 50 parts by weight isolated and dried perfluoroelastomer 5B was prepared. The blend had a Mooney Viscosity (ML-10 @ 121° C.) of 116.3 and an integrated absorbance ratio of 0.190. The blend was heat-treated at 240° C. for 15 minutes. The heat-treated polymer had Mooney Viscosity (ML,10 @ 121° C) of 105.6 and an integrated absorbance ratio of 0.099.
