Repository: 3recon/gasket_anal

# 반도체 공정용 불소고무 가스켓 배합비–물성 예측 (GP + 베이지안 최적화)

공개 특허의 실시예·비교예 표에서 FFKM·FKM 가스켓의 원재료·부재료 배합비(phr)와 물성을 추출하고,
가우시안 프로세스(GP) 회귀 모델의 하이퍼파라미터를 베이지안 최적화(BO)로 탐색해 물성 예측 모델을 만든 프로젝트입니다.

## 산출물

| 파일 | 내용 |
|---|---|
| `가스켓_배합-물성_데이터_및_GP모델.xlsx` | 원자료(412행), 모델링 데이터(333행), 출처, 통계, 하이퍼파라미터 실험 전체 기록(525회), 최적 모델, 예측값, BO 제안 배합 |
| `가스켓_GP_BO_분석보고서.docx` | 데이터 수집·정제, GP/BO 방법론, 하이퍼파라미터 설정과 분석 과정 상세 보고서 |
| `가스켓_GP_BO_발표자료.pptx` | 요약 발표자료 |

## 데이터

- 출처: Google Patents 공개 전문 40건(Daikin, DuPont/Chemours, 3M, Greene Tweed, Nichias, Valqua, Mitsubishi Cable, 국내 특허 등)
- 수집 412행 → 정제 규칙 8단계 적용 → 모델링 333행(33개 특허, FFKM 243 / FKM 90)
- 모든 수치는 특허 원문 표에서 전사(추정·합성 데이터 없음). 단위는 phr(고무 100 기준), MPa로 통일

File: data/raw/pat/US7402630B2_desc.txt (part 2 of 2)
An optically transparent fluoropolymer of the invention is intrinsically capable of allowing transmission of electromagnetic radiation in the wavelength range corresponding to visible light (approximately 390-800 nanometers). In some embodiments, the fluoropolymer blocks some light while transmitting at least about 25%, 35%, or even more light. In some embodiments, the fluoropolymer blocks below about 95%, below about 75%, or even less light. In specific embodiments, from about 35% to about 75% of light can be transmitted through the polymer. These ranges include all levels between their end points. As more light is blocked, the fluoropolymer can be described as translucent. In some aspects of the present invention, the fluoropolymer has a haze level of below about 50% percent, and, independently, clarity of greater than about 25%.
The optical properties of the inventive fluoropolymers can be measured using a “haze-gard plus” light meter from BYK-Gardner USA, Silver Spring, Md., or a Lambda 20 UV-VIS spectrophotometer from Perkin Elmer, using known methods. Further guidance is found in ASTM D-1033—Standard Test Method for Haze and Luminous Transmittance of Transparent Plastics and ASTM D1003-92.
In the various aspects of the invention, the curative composition and/or components thereof, such as the cations, are selected to reduce or eliminate detrimental effects in the desired articles and uses.
The fluoropolymer compositions are useful in production of articles such as O-rings, gaskets, tubing, and seals, especially when a clear perfluoroelastomer article is desired. Such articles are produced by molding a compounded formulation of the fluoropolymer composition with various additives under pressure, curing the article, and then subjecting it to a post-cure cycle. The curable compositions formulated without inorganic acid acceptors are particularly well suited for applications such as seals and gaskets for manufacturing semiconductor devices, and in seals for high temperature automotive uses.
The fluoropolymer compositions of the present invention provide improved (lower) compression set than known fluoropolymer described commercially as optically clear. For example, in some embodiments, the inventive fluoroelastomer compositions provide clear, or even crystal clear, materials having a compression set below about 50% when tested at extreme conditions such as 300° C. In comparison, known commercial optically clear fluoroelastomers have poor compression set resistance, with some approaching 90% when tested at lower temperatures, such as up to 250° C.
The invention will now be described further by way of the following examples.
EXAMPLES
Test Methods
In the following examples, indicated results were obtained using the following test methods, unless otherwise noted. The test results appear in the tables below.
Cure rheology: Cure rheology tests were run on uncured, compounded samples using a Monsanto Moving Die Rheometer (MDR) Model 2000 in accordance with ASTM D 5289-93a at 177° C. (temperature unless otherwise noted), no pre-heat, 30 minute elapsed time, and a 0.5 degree arc. Both the minimum torque (ML) and highest torque attained during a specified period of time when no plateau or maximum torque was obtained (MH) were measured. Also measured were the time for the torque to increase 2 units above ML (ts2), the time for the torque to reach a value equal to ML+0.5(MH−ML), (t′50), and the time for the torque to reach ML+0.9(MH−ML), (t′90).
Press-Cure: 150×150×2.0 mm sheets were prepared for physical property determination by pressing at about 6.9 MegaPascals (MPa) for various times and temperatures as detailed in the examples.
Post-Cure: Press-cured sample sheets were exposed to heat under air using several different programs as detailed in the examples. The samples were returned to ambient temperature before testing.
Physical Strength: Tensile Strength at Break, Elongation at Break, and Modulus at 100% Elongation were determined using ASTM D 412-92 on samples cut from the press-cure or post-cure sheet with ASTM Die D. Results were recorded in pounds per square inch (psi) and converted to the reported MPa values.
Heat Aging: Press-cured and post-cured sample sheets were cut into dumbbells which were exposed to heat in air for 70 hours at 300° C. and then returned to ambient temperature before testing according to ASTM D 573-99.
Hardness: Samples were measured using ASTM D 2240-85 Method A with a Type A-2 Shore Durometer. Units are reported in points on the Shore A scale.
Compression set: O-ring samples were measured using ASTM 395-89 Method B. The O-rings had a cross-section thickness of 0.139 in. (3.5 mm.). Results are reported as a percentage of permanent set.
Fluid Aging: Press- and post-cured O-rings (or commercially-available comparative O-rings) were exposed to hydraulic fluid (HIJET IVA-PLUS from ExxonMobil, Irving, Tex.) for 70 h at 125° C. and then returned to ambient temperature before volume swell testing according to ASTM D 471-98.
Unless otherwise noted, all parts, percentages, ratios, etc. in the examples and the rest of the specification are by weight, and all reagents used in the examples were obtained, or are available, from general chemical suppliers such as, for example, Sigma-Aldrich Company (Saint Louis, Miss.), Aldrich Chemicals (Milwaukee, Wis.), Fluka (Buchs, Switzerland), or may be synthesized by known methods.
The following abbreviations are used in the Examples:
 [TABLE] 
Preparation of Onium Salts Used in the Examples
A desired amount (in millimoles) of a parent alcohol was dissolved to 50 weight percent (wt %) in reagent grade methanol (Aldrich) in a vial and titrated with an equal molar amount of sodium methoxide (25 wt % in Methanol; Aldrich) and left to stand for 10-30 minutes. An equal molar amount of the onium chloride was dissolved to 50 wt % in reagent grade methanol and added to the above solution of the sodium alkoxide under shaking of the vial. Sodium chloride precipitated out during this step. The entire solution/slurry was added as such to the fluoroelastomer on a two roll mill during compounding.
Detailed Example of an Onium Salt Preparation
To prepare 2 millimoles (mmol) of PhC(CF3)2O PBu4 salt in methanol, 1,1,1,3,3,3-hexafluoro-2-phenyl-2-propanol (0.49 g; 0.002 mole; Aldrich) was dissolved in 0.5 g methanol in a 10 mL vial. Sodium methoxide (0.432 g of a 25 wt % solution in methanol; 0.002 mole; Aldrich) was added dropwise, at room temperature, under gentle swirling of the vial. There is a slight exotherm. The resulting solution of the sodium alkoxide was left to stand for 10 minutes (min.) at room temperature. In a separate vial, tetrabutyl phosphonium chloride (0.59 g; 0.002 mole; Fluka) was dissolved in 0.6 g methanol. This solution was added dropwise and under swirling to the solution of the above prepared sodium alkoxide. A white solid precipitated during this step. The resulting vial containing the tetrabutyl phosphonium alkoxide, including the precipitated solids, was used as such and added dropwise to the perfluoroelastomer gum on a two-roll mill.
Comparative Example A
Fluoropolymer B (100 grams (g)) was compounded on a two roll mill with the addition of a methanol solution of 1.86 mmol of bis-tetrabutylphosphonium perfluoroadipate in methanol (1.5 phr). 1.5 phr of “AEROSIL R-972” silica and 15 phr “N-990” carbon black were also compounded in to the mix.
At a 1.86 mmol per hundred parts gum (mmhr) level, the described compound was molded at 188° C. for 15 minutes in a 2-214 O-ring mold. The O-ring parts were then post cured under forced air in a programmed oven. The oven program was room temperature to 175° C. over 45 min., hold at 175° C. for 16 h then ramp to 200° C. over 30 min., hold at 200° C. for 4 h, then ramp to 250° C. over 30 min., hold at 250° C. for 4 h, then ramp to 270° C. over 30 min., hold at 270° C. for 8 h.
The compression set was measured on O-rings and was 48%. Some of the O-rings were also tested under Fluid Aging for Volume Swell.
Comparative Example B
Fluoropolymer B (100 g) was compounded on a two-roll mill with the addition of PHI (2.5 g), TBPC (2.5 g), “N-990” carbon black (30 g) and “AEROSIL R972” silica (1.5 g).
Comparative Commercial Examples
The following data is taken from current commercial data sheets and is meant to be representative of commercial perfluoroelastomer compression sets. Commercially available O-ring data was reported below.
Comparative Example C
Perfluoroelastomer “CHEMRAZ HT300” (Greene Tweed, Culpsville, Pa.)
Comparative Example D
Perfluoroelastomer “KALREZ SAHARA 8475” (DuPont, Wilmington, Del.)
Comparative Example E
Carbon black filled perfluoroelastomer “KALREZ 4079” (DuPont, Wilmington, Del.)
Comparative Example F
Perfluoroelastomer “COMPOUND FF-200-75” (Parker, Lexington, Ky.)
Example 1
Fluoropolymer A (100 g) was compounded on a two roll mill with the addition of a methanol solution of 2 millimoles of SPHI, prepared by neutralizing 2 mmol of PHI with 25% sodium methoxide in methanol in a 10 mL vial.
At a 2 mmhr level, the described compound was press-cured at 190° C. for 15 minutes (min.). After a step postcure in air (room temperature to 175° C. over 45 min., hold at 175° C. for 16 h then ramp to 300° C. over 2 h and hold at 300° C. for 6 h the compound clearly developed triazine cross-links, as evidenced by FT-IR at 1556 cm−1. Physical properties were measured with dumbbells cut from a press and postcured test slab. The compression sets were measured at 25% deflection. The O-rings were crystal clear.
Example 2
Fluoropolymer A was used with the same procedure as Example 1, except that the curative salt used was SHI. The same press and post cure programs were used as in Example 1. A strong triazine signal at 1556 cm−1 was evident after post curing. The “triazine ratio” is defined as the ratio of triazine peak area at 1556 cm−1 to area under the C—F overtone between 2200-2700 cm−1 multiplied by 1000. The “triazine ratio” was 60.4. The sample was optically clear.
Example 3
Fluoropolymer A was used with the same procedure as Example 1 except that the curative salt used had the sodium ion replaced with cesium ion. The cesium salt was prepared as follows. Cs2CO3 (1 mmol, 0.33 g) was slurried in 1 mL of methanol followed by dropwise addition of PHI (2 mmol, 0.49 g). Gas evolution was visible and the flask warmed slightly indicating reaction. This slurry was compounded on the 2 roll mill as in Example 1 with 100 g of the fluoroelastomer gum of Example 1. The same press and post cure programs were used as in Example 1. A strong triazine signal at 1556 cm−1 was evident after the post curing regimen of Example 1. The sample was very slightly yellow but optically transparent.
Example 4
Fluoropolymer B (100 g) was compounded on a two roll mill with the addition of a methanol solution of 2 mmol of TMAPHI. No filler was added. The TMAPHI was prepared by dissolving 2 mmol of PHI in 50 wt % methanol in a 10 mL vial and titrating with an equal molar amount of sodium methoxide (50 wt % in methanol) and allowing to stand for 10 min. To this SPHI salt was added 2 mmol of tetramethyl ammonium chloride (available from Alfa Aesar, Ward Hill, Mass.) in 50% methanol and the vial was shaken. Sodium chloride precipitated but the entire slurry was added as such to the two roll mill. The sample was amber-brown after running rheology tests.
Examples 5A-5C
Fluoropolymer A (100 g) was compounded with curative catalyst as in Example 4 except that the curative catalyst was TBPPHI. The catalyst was made similarly to Example 4 except that tetrabutylphosphonium chloride (Fluka, Buchs, Switzerland) was used instead of tetramethyl ammonium chloride. “N990” carbon black filler (30 phr) was compounded in all 3 samples. Example 5A was made with 2 mmol catalyst while 5B used 2.5 mmol catalyst and 5C used 3 mmol catalyst.
Example 6
Fluoropolymer A (100 g) was compounded with 2 mmol curative catalyst as in Example 5 except that the curative catalyst was TBPHI. The catalyst was made similarly to Example 5 except that HI was used instead of PHI. The sample was amber-brown after running rheology tests.
Example 7
Fluoropolymer B (100 g) was compounded as in Example 5 except that it was compounded with 1 phr of the catalyst of Example 5 and 30 phr “N-990” carbon black prior to curing. Press cure was done at 188° C. for 10 min. The post cure program was a ramp from room temperature to 200° C. over 45 min., hold at 200° C. for 2 h, ramp from 200° C. top 250° C. over 30 min., hold at 250° C. for 2 h, ramp from 250° C. to 300° C. over 30 min., hold at 300° C. for 4 h, cool down to room temperature over 1 h.
Example 8
Fluoropolymer B (100 g) was compounded as in Example 6 except that it was compounded with 1.2 phr of the catalyst of Example 6 and 30 phr “N-990” carbon black. Press and post cure were done as in Example 7.
Example 9
Fluoropolymer B (100 g) was compounded as in Comparative Example B except that it was compounded with an additional 6 g Ca(OH)2.
Example 10
Fluoropolymer B (100 g) was compounded as in Example 9 except that it was compounded with an additional 3 g MgO.
Example 11
Fluoropolymer B (100 g) was compounded as in Example 10 except that TBPC onium chloride was replaced with TPBPC onium chloride and no fillers were used.
Example 12
Fluoropolymer B (100 g) was compounded as in Example 10 except that fillers were added. The fillers used were “N-990” carbon black (30 g) and “AEROSIL R-972” silica (1.5 g).
Example 13
Fluoropolymer B (100 g) was compounded on a two roll mill with the addition of a methanol solution of 2.5 mmol of TMAPHI and fillers. The fillers used were “N-990” carbon black (30 g) and “AEROSIL R-972” silica (1.5 g). The TMAPHI was made as in Example 4. Press cure was done at 177° C. for 15 min. The post cure program was a ramp from room temperature to 200° C. over 45 min., hold at 200° C. for 2 h, ramp from 200° C. top 250° C. over 30 min., hold at 250° C. for 2 h, ramp from 250° C. to 300° C. over 30 min., hold at 300° C. for 4 h. then cool down to room temperature over 1 h.
 [TABLE] 
 [TABLE] 
 [TABLE] 
 [TABLE] 
 [TABLE] 
 [TABLE] 
 [TABLE] 
 [TABLE] 
 [TABLE] 
In Table 3, “nm” indicates that the sample was not measured, and compression sets were done on 214 O-rings unless indicated otherwise in the specific examples. The Comparative Example C-F data was taken from current commercial data sheets and is believed to be representative of commercial perfluoroelastomer compression set levels.
 [TABLE] 
 [TABLE] 
 [TABLE] 
 [TABLE] 
 [TABLE] 
 [TABLE] 
The results demonstrate that compositions prepared using the alkoxide cure catalyst exhibit significantly improved properties relative to competitive commercial compositions or to compositions prepared using an adipate cure catalyst. Most notably, the alkoxide-cured catalysts exhibited substantially better (lower) compression set values and substantially lower volume swell in hydraulic fluid.
A number of embodiments of the invention have been described. Nevertheless, it will be understood that various modifications may be made without departing from the spirit and scope of the invention.
