Repository: 3recon/gasket_anal

# 반도체 공정용 불소고무 가스켓 배합비–물성 예측 (GP + 베이지안 최적화)

공개 특허의 실시예·비교예 표에서 FFKM·FKM 가스켓의 원재료·부재료 배합비(phr)와 물성을 추출하고,
가우시안 프로세스(GP) 회귀 모델의 하이퍼파라미터를 베이지안 최적화(BO)로 탐색해 물성 예측 모델을 만든 프로젝트입니다.

## 산출물

| 파일 | 내용 |
|---|---|
| `가스켓_배합-물성_데이터_및_GP모델.xlsx` | 원자료(412행), 모델링 데이터(333행), 출처, 통계, 하이퍼파라미터 실험 전체 기록(525회), 최적 모델, 예측값, BO 제안 배합 |
| `가스켓_GP_BO_분석보고서.docx` | 데이터 수집·정제, GP/BO 방법론, 하이퍼파라미터 설정과 분석 과정 상세 보고서 |
| `가스켓_GP_BO_발표자료.pptx` | 요약 발표자료 |

## 데이터

- 출처: Google Patents 공개 전문 40건(Daikin, DuPont/Chemours, 3M, Greene Tweed, Nichias, Valqua, Mitsubishi Cable, 국내 특허 등)
- 수집 412행 → 정제 규칙 8단계 적용 → 모델링 333행(33개 특허, FFKM 243 / FKM 90)
- 모든 수치는 특허 원문 표에서 전사(추정·합성 데이터 없음). 단위는 phr(고무 100 기준), MPa로 통일

File: data/raw/pat/US7521510B2_desc.txt (part 2 of 2)
wherein Y may be a substituted alkyl, alkoxy, aryl, aralkyl or aralkoxy group or an unsubstituted or substituted fully or partially halogenated alkyl, alkoxy, aryl, aralkyl or aralkoxy group having from about 1 to about 22 carbon atoms. Y may also be, and preferably is, a perfluoroalkyl, perfluoroalkoxy, perfluoroaryl, perfluoroaralkyl or perfluoroaralkoxy group of from 1 to about 22 carbon atoms and more preferably a perfluoroalkyl or perfluoroalkoxy group of from about 1 to about 12 carbon atoms, and more preferably from 1 to 9 carbon atoms; and R1 may be hydrogen or substituted or unsubstituted lower alkyl or alkoxy groups of from one to about 6 carbon atoms, or an amino group. R2 may be independently any of the groups listed above for R1 or hydroxyl. Substituted groups for Y. R1 or R2 include, without limitation, halogenated alkyl, perhalogenated alkyl, halogenated alkoxy, perhalogenated alkoxy, thio, amine, imine, amide, imide, halogen, carboxyl, sulfonyl, hydroxyl, and the like. Preferred embodiments include those in which R2 is hydroxyl, hydrogen or substituted or unsubstituted alkyl or alkoxy groups of from 1 to 6 carbon atoms, more preferably hydroxyl or hydrogen. Also preferred are embodiments in which R1 is hydrogen, amino or a substituted or unsubstituted lower alkyl of from 1 to 6 carbon atoms while R2 is hydrogen or hydroxyl. Most preferred are embodiments where R1 is hydrogen. Further preferred embodiments include those in which Y is perfluoroalkyl, perfluoroalkoxy, substituted or unsubstituted aryl groups and substituted or unsubstituted halogenated aryl groups having the chain lengths as noted above.
Exemplary monoamidine-based and monoamidoxime-based curatives according to formula (I) include perfluoroalkylamidines, arylamidines, perfluoroalkylamidoximes, arylamidoximes and perfluoroalkylamidrazones. Specific examples include perfluorooctanamidine, heptafluorobutyrylamidine, benzamidine, trifluoromethylbenzamidoxime, and trifluoromethoxylbenzamidoxime. Curatives as noted according to formula (I) may be used alone or in combinations, such as combinations of the foregoing exemplary compounds.
The curatives according to formula (I) are preferably capable of curing perfluoroelastomeric compositions, particularly those with at least one cyano curesite monomer. The curatives according to formula (I) of the present invention are also monoamidine-based and monoamidoxime-based cure accelerators which are capable of accelerating the cure of perfluoroelastomeric compositions comprising at least one cyano curesite monomer, and more preferably compositions which also include diphenyl-based curatives (including the novel diphenyl-based curatives of the invention), such as bisaminophenol and its derivatives. Suitable examples of monoamidines include benzamidines and perfluoroalkyl amidines. Particularly suitable examples are perfluorooctanamidine and perfluoroheptanamidine.
The invention also includes bisamidine-based curative and cure accelerators for fluoroelastomeric and perfluoroelastomeric compositions represented by formula (II):
wherein D may be unsubstituted or substituted fully or partially halogenated alkyl, alkoxy, aryl, aralkyl or aralkoxy groups having from about 1 to about 22 carbon atoms, or more preferably perfluoroalkyl, perfluoroalkoxy, perfluoroaryl, perfluoroaralkyl, or perfluoroaralkoxy groups of from 1 to about 22 carbon atoms and more preferably a perfluoroalkyl or perfluoroalkoxy group of from about 1 to about 12 carbon atoms. R1 and R2 are as defined above with respect to formula (I), however, in formula (II), R2 is not hydroxyl, it is independently selected to be the same as R1 noted above. Further, D, R1 and R2 may each be substituted by one of more of the groups noted above with respect to formula (I). Most preferably herein in formula (II), both R1 and R2 are hydrogen.
Oxygen atoms are preferably included in the form of ether linkages in Y, R1 and R2 While it is preferred that Y is straight or branched, it is also within the scope of the invention that Y could be a cyclic or aromatic structure, which is capable of being substituted as noted above.
With respect to the bisamidines of formula (II), it is preferable that D is a fluorinated, more preferably perfluorinated. If D is only partially halogenated, however, it is preferred that the carbon atoms adjacent the amidine groups each have two hydrogen substituents to stabilize the compound. Oxygen atoms in D are preferably also in the form of ether linkages. While it is preferred that D is straight or branched chain, it is also within the scope of the invention that D is a cyclic or aromatic structure, which may be further substituted. Particularly suitable examples of such bisamidines include perfluorosuberamidine and perfluorosebacamidine. Suitable perfluoroalkyl monoamidines and bisamidines can be purchased from SynQuest Laboratories, Inc. of Alachua, Fla. Such materials are commercially available from Federal State Unitary Enterprise S.V. Lebedev Institute of Synthetic Rubber in Russia.
The bisamidines of the invention can be used as cure accelerators capable of accelerating the cure of perfluoroelastomers, particularly when the perfluoroelastomeric composition includes at least one cyano curesite monomer. Preferred exemplary bisamidines according to the invention include perfluorosuberamidine and perfluorosebacamidine.
It is understood that when the above amidine, amidoxime materials are used as accelerators, the amount is chosen may be based upon the particular perfluoroelastomer chosen, the curatives and/or co-curatives chosen and the desired cure properties, such as the time necessary to develop a minimum specified Mooney viscosity, the ability of the composition to resist deformation, and a maximum specified torque measured by a moving die rheometer. Suitable amounts include about 0.1 to about 5 parts of accelerator per about 100 parts of perfluoropolymer.
In preparing monoamidines, monoamidoximes and bisamidines, the invention is not restricted with respect to any particular synthesis method for making these compounds. Any chemical synthesis and/or use of commercially available monoamidines, monoamidoximes and bisamidines are acceptable. However, the present invention does include a novel synthesis method as described herein. With respect to preparing monoamidines useful within the invention, an alkyl acid (i.e., an organic acid such as a carboxylic acid containing compound), halogenated alkyl acid and preferably a perfluorinated alkyl acid is first converted to a nitrile form by combining the alkyl acid (or similar compound as noted) with an alcohol, such as an alkanol, e.g. methanol or ethanol in the presence of an inorganic acid such as sulfuric acid. The mixture is boiled, washed with water and dried, preferably using an suitable material such as MgSO4. The resulting product is an alkylester, halogenated alkyl ester or perfluoroalkyl ester which is then reacted with a nitrogen containing reactant such as ammonia, preferably ammonia gas. A reaction is allowed to proceed with control of the reaction temperature to produce a carboxyamide structure, such as an alkylcarboxyamide. This reaction product is then combined with a dehydrating agent, such as, for example, phosphorus pentaoxide, mixed and refluxed under heat and the product is converted to an alkyl nitrile, such as cyano-functional alkyls including an alkylcyano, halogenated cyano or perfluoroalkyl cyano compounds. The alkyl nitrile compound is then added to a reaction chamber filled with at least one nitrogen containing compound, such as preferably an amine compound or ammonia in liquid or gas form, preferably in liquid form. It is preferred that the nitrogen-containing compound such as ammonia is present in excess, preferably about 10 fold excess, with respect to the added alkyl nitrile (preferably cyano-functional) compound. After addition of the alkyl nitrile compound to the chamber including the nitrogen containing compound, the temperature is raised, preferably slowly, to about ambient temperature and excess nitrogen containing compound (such as ammonia) is removed. Solid white product is typically the resulting compound which is an alkyl, halogenated alkyl or perfluorinated alkyl group having a monoamidine structure. While the foregoing represents a preferred synthesis route for making monoamidines according to the invention, any method known or to be developed may be employed in making the bisamidines, monoamidines or monoamidoximes of the invention without departing from the scope of the invention. The resulting monoamidines and monoamidoximes of the invention are useful as curatives and are capable of curing or accelerating the cure of perfluoroelastomeric compositions as noted above. Preferred compounds made according to the above method include perfluoroheptanamidine.
The perfluoroelastomeric composition is mixed or blended with any of the above additives by any conventional means or apparatus, including with two-roll mills and internal mixers. For example, the composition may be blended using an internal mixer such as those commercially available from Banbury, C.W. Bradender Instruments, Inc. of Hackensack, N.J. and from Morijama of Farmingdale, N.Y. Preferably, the curative(s) and co-curative(s) of the invention and/or the cure accelerators of the invention are added once all of the other ingredients desired are blended, however, it should be understood that the order in which such materials are provided is not limiting the scope of the invention. The curable compositions may then be processed and cured/crosslinked by application of heat and/or pressure to form an elastomeric part, such as a seal. After curing, postcuring may be desirable to enhance physical properties and is also within the scope of the invention.
Additional specific examples of preferred monoamidine cure accelerators, which may also be used as direct curative(s) or co-curative(s) are as found in Table 2, wherein R1 and R2 are both hydrogen and the compounds are categorized by the composition of Y in formula (I) above.
 [TABLE] 
The invention will now be described by reference to the following non-limiting examples:
EXAMPLE 1
A bisaminophenol derivative according to formula (III) (2,2-bis[3-amino-4-hydroxyphenyl]4,7,9,11 tetraoxa-1,1,1,3,3,5,5,6,6,8,8,10,10,12,12,12-hexadecafluorododecane) was prepared in which R3 is a carbon atom, r is 0, J is a structure as in formula (IV), one A is —CF3 and the other A is —CF2OCF2CF2(OCF2)2OCF3. Such structure is shown above in representative form in formula (V). In preparing such compound, a perfluorinated polyether ketone was first formed in accordance with an epoxide-ketone route as described herein. A flask protected by a continuous flow of dry nitrogen gas was charged with potassium fluoride in an amount of 11.6 g (0.2 mole) and 100 ml Diglyme that had already been dried by distillation from CaH2. The mixture was stirred for 15 minutes. To this mixture was added at room temperature with good stirring 60 g (0.19 mole) of 3,5,7-trioxa-2,2,4,4,6,6,8,8,8-nonafluorooctanoyl fluoride were added for 1 to 1.5 hours, at room temperature and with adequate stirring. After addition was completed, the mixture was stirred an additional 2 hours until all the potassium fluoride was dissolved forming the potassium alcoholate salt, CF3O(CF2O)2CF2CF2OK. The presence of the alcoholate and completion of the reaction was confirmed by the disappearance of the acid fluoride band at 1890 cm−1 in the infrared spectrum. The line 1890 cm−1 corresponds to:
The reaction described above is characterized by the following:
Following formation of the alcoholate above, the flask containing the above potassium alcoholate solution was cooled to 10° C. and a dropping funnel was attached. Perfluoroallylfluorosulfate in an amount of 48 g (0.21 mol) was then added slowly (dropwise) through a dropping funnel with a temperature of 10 to 15° C. being maintained. After an additional two hours stirring, two liquid layers formed. the layers were separated and the upper layer was distilled at a temperature of 60° C. under a vacuum of 0.5 mm Hg. The distillate was combined with the bottom layer. The crude product was washed with water to remove the KOSO2F salt, separated and the upper aqueous layer discarded. The lower layer was dried by distillation from P2O5 to obtain crude perfluoroallyl ether (4,7,9,11-tetraoxa-1,1,2,3,3,5,5,8,8,10,10,12,12,12-hexadecafluorododecene) in 95% yield. The crude perfluoroallyl ether was fractionally distilled and a fraction boiling at 88° C. was collected and identified by F19 NMR, IR spectroscopy (absorption band at 1795 cm−1 corresponding to —CF═CF2) and elemental analysis. The elemental analysis is as follows:
calculated for C8F16O4: C, 20.68%; F, 65.51%
experimentally found: C, 20.24%; F, 65.63%.
The reaction described above is shown representatively below:
The above perfluoroallyl ether was oxidized in a well-agitated 1-liter stainless steel reactor. The reaction was carried out for 12 hours at a temperature of 80 to 120° C. and an oxygen pressure of 12 to 20 atm gauge (150 to 300 psig). The reaction mixture was distilled at 90° C. and a pressure of 100 mm Hg to yield the perfluoroglycidylether (4,7,9,11-tetraoxa-1,1,2,3,3,5,5,6,6,8,8,10,10,12,12,12-hexadecafluorododecane-1,2-oxirane) in 85% yield. The structure was confirmed by F19 NMR, the presence of an IR band at 1530 cm−1 (epoxide) corresponding to epoxide
and the absence of an IR band at 1795 cm−1 (absence of —CF═CF2—). The reaction noted above is shown representatively below:
A flask was charged with three (3) g of AlCl3 and 10 ml Freon 113 and the mixture was stirred at room temperature for 40 minutes. Most of the Freon 113 was removed at reduced pressure leaving a pasty residual. To this was added dropwise with stirring 30 g of the above perfluoroglycidyl ether over a period of 10 to 15 minutes. The mixture was then stirred at 50° C. for 2 hours. The course of the isomerization was monitored by infrared spectroscopy. The epoxide band at 1530 cm− was replaced by the ketone band at 1796 cm−1. Crude perfluoroketone was isolated in 90% yield by distillation at 60° C. and 100 mm Hg. The pure perfluoroketone (4,7,9,11-tetraoxa-1,1,1,3,3,5,5,6,6,8,8,10,10,12,12,12-hexadecafluorododecan-2-one) was obtained by fractional distillation at b.p. of 114° C. Its identity was confirmed by F19 NMR and its purity by gas-liquid chromatography. The final reaction to form the perfluoroketone is shown representatively below:
A metal ampoule was charged with 94 g of phenol, 240 g of perfluoroketone and 100 g of hydrogen fluoride, sealed and heated for 10 hours at a temperature of 95° C. The hydrogen fluoride was removed by distillation and the solid bis-phenol was purified by recrystallization from toluene and chloroform. The yield was pure bisphenol (2,2-bis[4-hydoxyphenyl]4,7,9,11-tetraoxa-1,1,1,3,3,5,5,6,6,8,8,10,10,12,12,12-hexadecafluorododecane) at 89%. The structure was confirmed by F19 NMR.
A four-neck flask was fitted with an agitator, reflux condenser, dropping funnel and thermometer. A solution of 39.2 g of the above bisphenol product and 0.1 g NaNO2 in 130 ml glacial acetic acid was prepared in the flask. With the solution maintained at 40-45° C., a solution of nitric acid and 20 ml glacial acetic acid was added. When the addition was completed the reaction mixture was heated for 2 hours at a temperature of 60° C., then for 3 hours at a temperature of 80° C. Water was added and the yellow-red oil that resulted was separated, dissolved in toluene and dried over MgSO4. Toluene solvent was distilled off at 200-300 mm Hg pressure using a water-jet pump. The residual bisaminophenol product (2,2-bis[3-nitro-4-hydroxyphenyl]4,7,9,11-tetraoxa-1,1,1,3,3,5,5,6,6,8,8,10,10,12,12,12-hexadecafluorododecane) was obtained in an amount of 54.7 g for a 81.1% yield.
A four-neck flask was fitted with an agitator, reflux condenser, dropping funnel and thermometer. A solution of the bisaminophenol above in 100 ml ethanol was prepared in the flask and 1.5 g catalyst was added (5% Pt on carbon). With agitation, 12 g of 100% hydrogen peroxide was added and the mixture was refluxed for 4 hours. The mixture was cooled filtered to remove the catalyst and diluted with three volumes of water. The aqueous mixture was acidified with acetic acid to a pH below 6. The precipitated product was collected by filtration, air-dried and recrystallized from ethyl acetate. Pure bisaminophenol (2,2-bis[3-amino-4-hydroxyphenyl]4,7,9,11-tetraoxa-1,1,1,3,3,5,5,6,6,8,8,10,10,12,12,12-hexadecafluorododecane) product melting at 142° C. was obtained in 91.0% yield (45.7 g). The structure was confirmed by F19 NMR.
EXAMPLE 2
In making the same bisaminophenol derivative product as in Example 1, an alternate route was taken to prepare the perfluoroketone using organomagnesium synthesis which involves condensation of trifluoromethyl magnesium iodide with a perfluoroalkanoyl halide. The synthesis is described in J.Am.Chem.Soc., pp. 1273-77 (1954):
A flask containing 28.8 g Mg and a few crystals of iodine was heated with stirring to 60° C. until the iodine color disappeared. The flask was cooled to room temperature and 300 ml of diethyl ether were added. The flask cooled to −40° C. and 19.0 g of CF3I were slowly added dropwise over a period of 3 hours to produce a solution containing 8.8 g (40% yield) of CF3MgI. The temperature was raised to 30° C., and 3,5,7-trioxa-2,2,4,4,6,6,8,8,8-nonafluorooctanoyl chloride) was added over a period of one hour while stirring. After an additional 7 hours stirring at room temperature the perfluoroketone product, 4,6,8-trioxa-1,1,1,3,3,5,5,7,7,9,9,9-dodecafluorononan-2one, was isolated by distillation at reduced pressure (b.p. of 1° C. at 15 mm Hg). The structure was confirmed using F NMR. This perfluoroketone can be converted via the procedures described in Example 1 to form a bisaminophenol (2,2-bis[3-amino-4-hydroxyphenyl]4,6,8-tetraoxa-1,1,1,3,3,5,5,7,7,9,9,9-dodecafluorononane) with melting point 115° C.
EXAMPLE 3
Monoamidines were synthesized in accordance with the method of the invention as follows. In a four-neck flask, provided with a mixer, thermometer, back-flow condenser and a dropping funnel, 41.1 g (0.01 mole) of dry C7F15COOH were added and blended with 32.0 g methanol and 19. ml of concentrated H2SO4. The mixture was boiled for 6 hours, then washed with water and dried with MgSO4. The product, an ester, was distilled (Tboiling of 158° C.). The yield was 90-95% (39.2 g) using the procedure as described in U.S. Pat. No. 2,570,116 (1951). In a four-neck flask, provided with mixer, thermometer, condenser and the tube for introduction of gas, 39.2 g of C7F15COOCH3 and 100 ml diethyl ether were added. Additionally, ammonia gas was provided, and ice was used as necessary to cool the flask. The completion of the reaction was checked by gas-liquid chromatography by noting the absence of C7F15COOCH3 in the ether solution. The ether was distilled off, and the solid product was dried in air. 37.0 g of C7F15CONH2 were obtained (a yield of 97.9%) and the product had a Tboiling of 90° C. In a round-bottom flask, 37.0 g of C7F15CONH2 (0.0896 mol) that had been ground into a fine powder and 63.6 g of P2O5 were added. The materials were thoroughly mixed, and a reflux condenser was placed on the flask and heated at 100-200° C. The product C7F15—CN was obtained in an amount of 30.1 g (a yield of 85%), and had a Tboiling of 90° C. The reaction scheme as noted above appears representatively below:
Such cyano terminal compound was then converted to monoamidine form having a formula C7F15CN using a technique such as that used in Example 4 below.
EXAMPLE 4
A ten-fold excess, fifty (50) ml, of anhydrous ammonia gas were condensed into a four-neck flask fitted with an agitator, reflux condenser, dropping funnel, thermometer, and a drying tube (filled with solid KOH) which had been cooled in a dry ice/ethanol bath. The ammonia was condensed into the flask via the drying tube. With good agitation and cooling, 60 g of a reaction product (perfluoroheptanonitrile), made in accordance with the technique described in Example 4 for conversion of a perfluoroacid to a nitrile, having the structure C6F13CN was added slowly. After addition was completed, the temperature was allowed to slowly rise to ambient allowing the excess ammonia to evaporate. The resulting white solid product was air dried to yield 62.0 g of perfluoroheptanamide having the following formula (a yield of 98.5% with a m.p. at 75-76° C.).
Ultraviolet spectroscopy showed a characteristic amidine absorption band at 212 nm, for the group
and an extinction coefficient, ε=6098.
EXAMPLE 5
In this example, various perfluoroelastomeric compositions were prepared using as a base perfluoroelastomer, tetrapolymers prepared by batchwise polymerization in aqueous emulsion as described in detail in WO 00/08076, incorporated herein by reference. The monomers in the terpolymer included tetrafluoroethylene, perfluoromethylvinyl ether and two curesite monomers, a secondary cyano curesite monomer, CF2═CFO(CF2)3OCF(CF3)CN and a primary cyano curesite monomer, CF2═CFOCF2CF(CF3)O(CF2)2CN. Polymerizations were conducted in an aqueous emulsion containing 1,1,2-trichloro-1,2,2-trifluoroethane using ammonium persulfate or ammonium persulfate/sodium sulfite redox intiation. The surfactant mixture included ammonium perfluoroheptanoate and ammonium perfluorononanoate. The buffer used was dipotassium phosphate. Tetrapolymers were isolated by coagulation with magnesium chloride, washed with hot water and alcohol and dried at 60° C. The composition was determined by F19NMR and elemental analysis for carbon and fluorine. Mooney viscosity was measured at 100° C. on a TechPro® viscTECH TPD-1585 viscometer. The following four tetrapolymers made in accordance with the foregoing method and having the foregoing composition were used in the formulations made in accordance with the invention:
Polymer A: redox type, 45 Mooney viscosity 
Polymer B: non-redox, 65 Mooney viscosity 
Polymer C: non-redox, 64 Mooney viscosity 
Polymer D: non-redox, 93 Mooney viscosity 
To the polymers noted above, used in these compositions, were added various curatives and combinations of curatives, including: perfluorosebacamidine and perfluorooctanamidine both of which were from obtained from SynQuest Laboratories, Inc., Alachua, Florida, and perfluorosuberamidine and perfluoroheptanamidine which were obtained from Federal State Unitary Enterprise S.V. Lebedev Institute of Synthetic Rubber in Russia. Perfluorocarbon ether oil was also used in various compositions as an additive, and is available from DuPont Specialty Chemicals, Wilmington, Del. Standard BOAP (2,2-bis[3-amino-4-hydroxyphenol]hexafluoropropane) was purchased from TCI America, Portland, Oreg. Both of the diaminophenol curatives used in the compositions, Curatives A and B were obtained from Federal State Unitary Enterprise S.V. Lebedev Institute of Synthetic Rubber in Russia. Curatives A and B each had the structure: (2,2,-bis[3-amino-4-hydroxylphenol]R). In Curative A, R was —CF2(OCF2)3OCF3, Curative A had a melting point of 120° C. and a molecular weight of 630 daltons. In Curative B, R was —CF2OCF2CF2(OCF2)2OCF3 and Curative B had a melting point of about 142 to 145° C. and a molecular weight of 680 daltons. Also used in the exemplary compositions herein is carbon black, specifically Carbon Black N990.
Test specimens were made by mixing a tetrapolymer and the curatives to form a perfluoroelastomeric composition, and adding carbon black to that composition, using a Brabender 100 g or 600 g internal mixer. The compounds, upon mixing, were shaped into O-ring preforms, molded to cure the performs into seals and then postcured into Size 214 O-rings in accordance with the cure and postcure conditions noted in the Tables below. The rings were tested for tensile properties using ASTM-D-412, Method B, and the following parameters were recorded: TB (tensile at break in MPa); EB (elongation at break in %); and M100 (modulus at 100% elongation in MPa). Compression set of O-ring samples was determined in accordance with ASTM-D-395, Method B. Cure characteristics were measured using a Monsanto MDR 2000 under the following conditions:
Moving die frequency: 1.6667 Hz 
Oscillation amplitude: 0.5 deg arc 
Temperature: as indicated in Tables herein 
Sample size: disks of 1.6 inch diameter, thickness of 0.17 inch and 9.5 g weight 
Duration of test: 60 minutes 
The following cure parameters were recorded: MH (maximum torque level in units of Nm); ML(minimum torque level in unites of Nm); tS2 (minutes to 0.23 Nm rise above ML); and tC90 (minutes to 90% of MH.
Tables 3 and 4 (Samples Nos. 1-12) are directed to use of novel curatives, Curatives A and B, and to use of novel amidines and bisamidines as cure accelerators for those novel curatives as well as for standard BOAP, and includes the use of BOAP alone as a comparative sample (Sample No. 11). The compositions include a tetrapolymer, one of Polymers A-D, Carbon Black N990 and Fluorogard PCA. In Table 4, the cure characteristics (except as noted) were MDR, 1 h@160° C. Table 3 includes the formulations and Table 4 includes the data related to those formulations.
Table 5 includes data showing the effects of use of bisamidines and monoamidines of the invention as curatives (Samples Nos. 13-19). Each of these compositions is based on Polymer A, and includes Fluorogard PCA and Carbon Black N990 as additives. In each of Samples 13-19, 100 phr of Polymer A were mixed with 25 phr carbon black and 1.5 phr Fluorogard PCA. The varying amounts of curatives are shown in Table 5 along with the resulting data for each perfluoroelastomeric composition. In Table 5, when the post cure sequence G is used, it represents increasing the temperature from 25° C. to 94° C. over 1.5 h and then to 149° C. over 1 h. The post cure is then held at 149° C. for 0.5 h and then further heated to 204° C. over 1 h and held at 204° C. for 18 h. The temperature is then increased to 260° C. over 1 h and held at that temperature for 18 h. The post cure is then cooled to 25° C. over 2 h.
Tables 6 and 7 include compositions and data, respectively, directed to the effect of bisamidines and monoamidines as cure accelerators for BOAP containing perfluoroelastomeric compositions. In Samples Nos. 20-30, Polymers A, B and D compositions each including 100 phr of the polymer, 25 phr Carbon Black N990, 1.5 phr Fluorogard PCA and varying amounts of BOAP are cured with the amidines as indicated. The data demonstrate the acceleration affect of the amidine cure accelerators of the invention.
 [TABLE] 
 [TABLE] 
 [TABLE] 
 [TABLE] 
 [TABLE] 
 [TABLE] 
 [TABLE] 
 [TABLE] 
 [TABLE] 
 [TABLE] 
 [TABLE] 
 [TABLE] 
 [TABLE] 
 [TABLE] 
 [TABLE] 
As can be seen from the data, the novel curatives of the Example provide comparable physical properties to standard use of BOAP, but due to the low melting points and higher compatibility of the Curatives A and B and the fast acting amidine curatives and accelerators, the curatives and accelerators of the invention provide faster, more reliable curing of the perfluoropolymer to form the perfluoroelastomer.
EXAMPLE 6
Further Samples were prepared using polymers having the same monomers as used in Example 5, however, the polymers in this Example were mixtures of two different molecular weight chains Polymer B noted above in Example 5. The formulations are shown in Table 8 below. The polymers were polymerized in the same manner and Mooney viscosity was measured at 100° C. on a TechPro® viscTECH TPD-1585 viscometer. To the polymers noted above, used in these compositions, were added heptafluorobutyrylamidine as a curative and as a cure accelerator. The heptafluorobutyrylamidine was obtained from SynQuest Laboratories, Inc., Alachua, Fla. All other components are as described above in Example 5.
Test specimens were made by mixing a tetrapolymer and the curatives to form a perfluoroelastomeric composition, and adding carbon black to that composition, using a Brabender internal mixer. The compounds, upon mixing, were shaped into O-ring preforms, molded to cure the performs into seals and then postcured into Size 214 O-rings in accordance with the cure and postcure conditions noted in Table 9 below. The rings were tested for tensile properties using ASTM-D-412, Method B, and the following parameters were recorded: TB (tensile at break in MPa); EB (elongation at break in %); and M100 (modulus at 100% elongation in MPa). Compression set of O-ring samples was determined in accordance with ASTM-D-395, Method B. Cure characteristics were measured using a Monsanto MDR 2000 under the following conditions:
Moving die frequency: 1.6667 Hz 
Oscillation amplitude: 0.5 deg arc 
Temperature: as indicated in Tables herein 
Sample size: disks of 1.6 inch diameter, thickness of 0.17 inch and 9.5 g weight 
Duration of test: 60 minutes 
Table 9 includes the data directed to the effect of the monoamidine noted as a curative for a perfluoroelastomeric composition and as a cure accelerator for a BOAP-containing perfluoroelastomeric composition. In Samples Nos. 31-34, the Polymer B compositions each included 100 phr of polymer and 25 phr Carbon Black N990 and BOAP as noted in Table 8 which were cured and/or accelerated with the amidine as indicated. The information in Table 8 are indicated in parts per hundred. Sample 31 represents the control. In Table 9, in compression set data, the percentage measurement indicates percentage deflection and the physical property data is based on post cured samples. The data demonstrate the curative and acceleration affect of the amidine cure accelerators of the invention.
 [TABLE] 
 [TABLE] 
 [TABLE] 
 [TABLE] 
 [TABLE] 
 [TABLE] 
It will be appreciated by those skilled in the art that changes could be made to the embodiments described above without departing from the broad inventive concept thereof. It is understood, therefore, that this invention is not limited to the particular embodiments disclosed, but it is intended to cover modifications within the spirit and scope of the present invention as defined by the appended claims.
