Repository: 3recon/gasket_anal

# 반도체 공정용 불소고무 가스켓 배합비–물성 예측 (GP + 베이지안 최적화)

공개 특허의 실시예·비교예 표에서 FFKM·FKM 가스켓의 원재료·부재료 배합비(phr)와 물성을 추출하고,
가우시안 프로세스(GP) 회귀 모델의 하이퍼파라미터를 베이지안 최적화(BO)로 탐색해 물성 예측 모델을 만든 프로젝트입니다.

## 산출물

| 파일 | 내용 |
|---|---|
| `가스켓_배합-물성_데이터_및_GP모델.xlsx` | 원자료(412행), 모델링 데이터(333행), 출처, 통계, 하이퍼파라미터 실험 전체 기록(525회), 최적 모델, 예측값, BO 제안 배합 |
| `가스켓_GP_BO_분석보고서.docx` | 데이터 수집·정제, GP/BO 방법론, 하이퍼파라미터 설정과 분석 과정 상세 보고서 |
| `가스켓_GP_BO_발표자료.pptx` | 요약 발표자료 |

## 데이터

- 출처: Google Patents 공개 전문 40건(Daikin, DuPont/Chemours, 3M, Greene Tweed, Nichias, Valqua, Mitsubishi Cable, 국내 특허 등)
- 수집 412행 → 정제 규칙 8단계 적용 → 모델링 333행(33개 특허, FFKM 243 / FKM 90)
- 모든 수치는 특허 원문 표에서 전사(추정·합성 데이터 없음). 단위는 phr(고무 100 기준), MPa로 통일

File: data/raw/pat/US8367776B2_desc.txt (part 2 of 3)
wherein R7 is the same or different in each instance and each R7 is hydrogen, an alkyl group of 1 to about 10 carbon atoms; a partially fluorinated or perfluorinated alkyl group of 1 to 10 carbon atoms; a phenyl group; a benzyl group; or a phenyl or benzyl group in which 1 to about 5 hydrogen atoms have been replaced by fluorine or a lower alkyl or perfluoroalkyl group such as CF3.
    Non-limited examples of curatives include 2,2-bis(2,4-diaminophenylhexafluoropropane, 2,2-bis[3-amino-4-(N-methylamino)phenyl]hexafluoropropane, 2,2-bis[3-amino-4-(N-ethylamino)phenyl]hexafluoropropane, 2,2-bis[3-amino-4-(N-propylamino)phenyl]hexafluoropropane, 2,2-bis[3-amino-4-(N-phenylamino)phenyl]hexafluoropropane, 2,2-bis[3-amino-4-(N-perfluorophenylamino)phenyl]hexafluoropropane, 2,2-bis[3-amino-4(N-benzylamino)phenyl]hexafluoropropane, and similar compounds. Of these, for preferred excellent heat resistance properties, 2,2-bis[3-amino-4(N-methylamino)phenyl]hexafluoropropane, 2,2-bis[3-amino-4-(N-ethylamino)phenyl]hexafluoropropane, 2,2-bis[3-amino-4-(N-propylamino)phenyl]hexafluoropropane and 2,2-bis[3-amino-4-(N-phenylamino)phenyl]hexafluoropropane are preferred. For most preferred excellent heat resistant properties, 2,2-bis[3-amino-4-(N-phenylaminophenyl)]hexafluoropropane is preferred.
    Other suitable curatives include oxazole, imidazole, thiazole, triazine, amidoxime and amidrazone crosslinking agents, and particularly bisaminophenols, bisamidines, bisamidoximes, bisamidrazones, monoamidines, monoamidoximes and monoamidrazones as known in the art or to be developed, examples of which are set forth, for example in U.S. Patent Publication No. 2004/0214956 A1, incorporated herein in relevant part by reference, including the curatives and co-curatives and accelerators therein. Imidazoles are useful in that they can provide good mechanical strength, heat resistance, chemical resistance, and low temperature capacity, as well as a good balance of crosslinking properties and high and low temperature properties. The bisamidoxime, bisamidrazone, bisaminophenol, bisaminothiophenol or bisdiaminophenyl curatives can react with nitrile or cyano groups, carboxyl groups, and/or alkoxycarbonyl groups in the perfluoropolymer to preferably form a perfluoroelastomer having an oxazole ring, a thiazole ring, an imidazole ring, or a triazine ring as crosslinks in the resulting cured articles formed from the compositions herein.
    It is preferred to have a compound including at least two chemical groups with cross-linking reactive groups as in Formula (I) or (II) in order to increase heat resistance and to stabilize an aromatic ring system. For groups such as in (I) or (II), having two to three such groups, it is preferred to have at least two in each group (I) or (II), as having a lesser number of groups may not provide adequate cross-linking.
    In one embodiment, the curable perfluoroelastomeric composition includes at least two curable perfluoropolymers, a first perfluoropolymer and a second perfluoropolymer, which have differing PAVE content, however, it should be understood that additional such perfluoroelastomers may be combined with the first and the second perfluoropolymers, and also have varying amounts of PAVE, provided at least the first and the second perfluoropolymers (and in cured compositions the first and second perfluoroelastomers) have varying PAVE content as discussed herein. It is preferred to use a high-PAVE content curable perfluoropolymer and a low-PAVE content curable perfluoropolymer, alone or in a combination with one or more additional curable perfluoropolymers as use of two PAVEs, which are both low-PAVE content polymers, while beneficial in some ways, contributes to decreasing crosslinking time. However, the better the PAVE differential approaching the optimum ranges described herein, the better and the shorter the crosslinking time will be. Such preferred differential PAVE content also contributes to the easy adjustment of hardness in end products, such as molded articles, formed from the fluorine-containing elastomer compositions.
    The first curable perfluoropolymer preferably includes tetrafluoroethylene in an amount of about 0 to about 58.5 mole percent, and preferably 49.8 to about 63.1 mole percent. A first perfluoroalkylvinyl ether (which may include at least one perfluoroalkylvinyl ether which can be used alone or in combination with other perfluoroalkylvinyl ethers), and at least one first cure site monomer having a cure site. The perfluoroalkylvinyl ether is preferably present in the first curable perfluoropolymer in an amount of 31.5 to about 99.99, and preferably about 34 to about 49.75 mole percentage of the perfluoropolymer or about 38 to about 50 mole percent of the polymer. In one embodiment, in a fluorine-containing elastomer composition, the first perfluoropolymer is the high PAVE-content curable perfluoropolymer and the content of PAVE therein is preferably at least about 38% by mole, and more preferably at least about 40% by mole to enhance crosslinking speed of the composition. Corresponding in this embodiment, the PAVE content is preferably no greater than about 50% by mole, more preferably no greater than about 45% by mole and most preferably no greater than bout 42% by mole so as to increase the polymerization rate in synthesizing the polymer.
    Most preferably, the first curable perfluoropolymer has a molar percentage ratio of tetrafluoroethylene to the first perfluoroalkylvinyl ether(s) in the polymer chain of about 0:100 to about 65:35, and more preferably from about 50:50 to about 65:35.
    The at least one first cure site monomer having a cure site is preferably a single cure site monomer, but combinations of cure site monomers having the same functional active cure group or varying types of cure site monomers having differing cure site groups (as in a dual cure composition) may also be used herein.
    The second curable perfluoropolymer preferably includes a higher content of tetrafluoroethylene than the first curable perfluoropolymer, and more preferably about 65 to about 85.5 mole percentage of tetrafluoroethylene, and most preferably about 64.7 to about 82.5 mole percent in the second curable polymer. The second perfluoroalkylvinyl ether in the second curable perfluoropolymer, which is the low-PAVE content perfluoropolymer may also be one or more perfluoroalkylvinyl ethers used alone or in combination, and the second perfluoroalkylvinyl ether(s) may be the same or different from the first perfluoroalkylvinyl ether(s) in the first curable perfluoropolymer. The second perfluoroalkylvinyl ether is preferably present at about 4.5 to about 35 mole percent, and more preferably about 14.6 to about 34.83 mole percent of the second perfluoropolymer.
    In one embodiment, in a fluorine-containing elastomer composition, the second curable PAVE is present in the polymer preferably in an amount of at least about 18% by mole, more preferably at least about 21% by mole and most preferably at least about 25% by mole, so as to contribute to a lower glass transition temperature and satisfactory low temperature properties. In that embodiment, the PAVE content is also preferably no greater than about 35% by mole, and more preferably no greater than about 32% by mole and most preferably no greater than about 30% by mole so as to contribute to an increase in hardness of resulting crosslinked articles formed from curing the fluorine-containing elastomer composition and for enhancing sealing properties of such articles.
    Most preferably, the second curable perfluoropolymer has a molar percentage ratio in the polymer chain of tetrafluoroethylene to the second perfluoroalkylvinyl ether(s) of about 65:35 to about 95:5, and more preferably about 65:35 to about 85:15.
    It is most preferred that the difference in PAVE content in the first curable perfluoropolymer and the second curable perfluoropolymer is at least 5 molar percent to provide adjustment of hardening of the crosslink. It is preferred, however, that the difference in the PAVE content between the first and second curable perfluoropolymers be at least about 8 molar percent, and more preferred that it is at least about 10 molar percent. It is further preferred that the difference in content in PAVE content is less than about 25 molar percent, more preferably less than about 15 molar percent and most preferably less than about 10 molar percent to avoid increases in the glass transition point.
    The second curable perfluoropolymer preferably also comprises at least one second cure site monomer having a cure site. The second cure site monomer(s) may be the same or different from the at least one first cure site monomer(s) used in the first curable perfluoropolymer, although it is preferred that the first and second cure site monomer(s) are either of the same type (meaning that they are the same or have the same cure site functional group(s)) or are capable of being cured by the same curative for convenience and compatibility. Although it should be understood by those skilled in the art, based on this disclosure that dual cure materials may be used, or varying cures between the first and second curable polymers within the scope of the invention, provided that preferably adequate curing is obtained through use of the appropriate curatives.
    In both the first curable perfluoropolymer and second perfluoropolymer, the polymers preferably include the cure site monomer(s) in amounts of about 0.01 to about 10 molar percentage of the polymer chains, and more preferably about 0.05 to about 3 molar percent. While various cure site functional groups may be used within the scope of the invention, it is preferred that the cure sites of the at least one first and at least one second cure site monomers each is a functional group that is a nitrogen-containing group such as nitrile, a carboxyl group or an alkoxycarbonyl group. The monomers may be configured so that the first and/or the second cure site monomer(s) provide a functional group such as a nitrogen-containing group on one or two of the terminal ends of the first or second curable perfluoropolymer, respectively. Alternatively, or in additional to terminal end placement of groups, such cure site groups having nitrogen may also be situated so as to depend from the polymer backbone of either the first and/or the second curable perfluoropolymer.
    In one preferred embodiment, in a fluorine-containing elastomer composition, the content of the at least one cure site monomer is at least about 0.1% by mole, more preferably at least about 0.2% by mole and most preferably at least about 0.3% by mole in order to provide enhanced crosslinkability. Further, in such embodiment, the at least one cure site monomer is no greater than about 2.0% by mole, more preferably no greater than about 1.0% by mole and most preferably no greater than about 0.5% by mole to avoid use of excessive cure site monomer due to expense associated therewith.
    The curable perfluoropolymer compositions described herein are preferably a combination of two curable perfluoropolymers, but the invention may also include within its scope the addition of further such curable perfluoropolymers without departing from the spirit of the invention.
    In addition to the curable perfluoropolymers described above, the curable perfluoroelastomer composition preferably also includes at least one curative(s) which is/are capable of curing the at least one first cure site monomer and the at least one second cure site monomer. Preferably, if a functional-group containing cure site is used in the first and/or the second curable perfluoropolymer, the at least one curative is selected so as to react with the functional group(s) of the cure site monomer(s) in order to form cross-linking structures such as benzoimidazole cross-linking structures. Suitable curatives are as noted elsewhere herein and are included in the curable perfluoroelastomeric composition in amounts of about 0.3 to about 10 parts by weight per hundred parts of the curable composition based on the total weight of the first and the second curable perfluoropolymers (or total curable perfluoropolymers), and more preferably about 0.6 to about 0.9 parts by weight per hundred parts of the curable perfluoroelastomeric composition thereof. The preferred range is most beneficial to provide good strength characteristics and to avoid cracking or structural defects when under high-temperature compression forces. It also provides preferred compression set characteristics.
    In one embodiment of the fluorine-containing elastomers herein, the curative is one of those listed as preferred above, and is present in an amount by weight of at least about 0.3 parts by weight, and more preferably at least about 0.5 parts by weight or at least about 0.7 parts by weight, and most preferably at least about 0.6 parts by weight based on 100 parts by weight of elastomer in the composition, with greater amounts enhancing crosslinking. The curative or crosslinking agent is preferably no greater than 10.0 parts by weight, and more preferably no greater than 2.0 parts by weight and most preferably no greater than 0.9 parts by weight based on 100 parts by weight of the elastomers in the composition.
    In addition to the preferred curatives noted herein for use with fluorine-containing curable perfluoropolymers having nitrile groups and the like, it is within the scope of the invention to cure the nitrile groups using curatives known in the art for the first and second perfluoropolymers and/or for other perfluoropolymers added to the compositions herein. Examples of other curatives known in the art include organotins such as tetraphenyltin, triphenyltin and the like (as these compounds form preferred triazine rings). If an organotin compound is used, it is preferred to be present in an amount of about 0.05 to about 10 parts by weight, more preferably about 1 to about 5 parts by weight, based on 100 parts by weight of the curable perfluoropolymers in the composition. If the organotin is present in an amount of less than about 0.05 parts, there is a tendency for the polymer to not sufficiently crosslink upon curing and if the amount is more than about 10 parts, physical properties of the formed articles tend to deteriorate.
    In addition to the above-described curable perfluoroelastomeric composition, described herein are cured perfluoroelastomeric composition includes at least a first cured perfluoroelastomer and a second cured perfluoroelastomers, which cured elastomers are formed from the at least two, and preferably only two of the above-described curable perfluoropolymers in the composition after the cure is complete such that the curative(s) in the curable perfluoroelastomeric composition has/have been substantially reacted and incorporated into the cross-linked cured perfluoroelastomeric composition.
    It is within the scope of the invention to combine these curable materials in varying amounts so that the weight percentage ratio of the first perfluoroelastomer to the second perfluoroelastomer in the composition is about 1:99 to about 99:1, more preferably about 20:80 to about 80:20, and most preferably about 75:25 to about 45:55.
    Such cured perfluoroelastomer compositions formed from curable perfluoroelastomeric compositions as noted herein may be cured and shaped so as to form a molded article(s). Generally, the molded articles will be formed as sealing members such as O-rings, seals, gaskets, inserts and the like, but other shapes and uses known or to be developed in the art are contemplated herein.
    The molded article may be bonded to a surface for forming, for example, bonded seals. Such bonded seals may be used, for example for forming pre-bonded doors, gates, and slit valve doors for use, e.g., in semiconductor processing. The surfaces to which such molded articles, such as seals may be bonded include polymeric surfaces as well as metal and metal alloy surfaces. In one embodiment, the invention includes a gate or slit valve door formed of, e.g., stainless steel or aluminum, to which an O-ring seal conforming to a recess in the door configured for receiving the seal. The bonding may occur through use of a bonding composition or through an adhesive. Further, a bonding agent may be prepared which is formed of a fluorosolvent, such as one of several Fluorinert® solvents from 3M capable of dissolving a perfluoropolymer, at least one curable perfluoropolymer and a curative.
    The bonding agent may be applied to the O-ring or the recess of the door either after initial curing of an extruded polymer in a mold for making an O-ring and prior to bonding the seal to a surface such as a door, or the bonding agent can be applied to an extruded polymer which can be molded and cured in situ in the surface (door) to which it is to be bonded so that upon heat curing, the perfluoropolymers are cured in the O-ring and also within the bonding agent at the same time. Preferably, although not necessarily, the perfluoropolymer used in the bonding agent is the same as at least one of the perfluoropolymers in the perfluoroelastomer compositions described herein. The bonding agent may also preferably include both perfluoropolymers used in the curable perfluoroelastomeric compositions described herein and/or can be useful using any suitable curable perfluoropolymer capable of curing to bond the compositions to the intended surface.
    Also described herein is a method for making a cured perfluoroelastomeric composition as described hereinabove. In the method, a curable perfluoroelastomeric composition is prepared by combining at least two curable perfluoropolymers as described elsewhere herein as a first and a second perfluoropolymer and at least one curative capable of curing the cure site of the at least one first and second cure site monomer(s).
    The polymers may be combined using typical rubber processing equipment such as an open roll, Banbury mixer, kneader or the like. The compositions may also be prepared using a method of a closed mixer and a method of coagulation through emulsion mixing. Preferably a typical mixer, such as a two-roll mixer as is typically used for combining perfluoropolymers (also referred to as perfluoroelastomer gum). Preferably, in this method, the polymers are mixed at room temperatures, or at elevated temperatures of about 30° C. to about 100° C., and preferably about 50° C.
    If desired, additives may also be admixed into the composition at this point. Additives are optional and not required due to the unique nature of the interaction of the first and second curable perfluoropolymers. However, if desired to alter certain properties, cure accelerators, co-curatives, co-agents, processing aids, plasticizers, fillers and modifiers such as silica, fluoropolymers (TFE and its melt-processible copolymers as well as core-shell modified fluoropolymers as are known in the art in micropowder, pellet, fiber and nanopowder forms), fluorographite, silica, barium sulfate, carbon, carbon black, carbon fluoride, clay, talc, metallic fillers (titanium oxide, aluminum oxide, yttrium oxide, silicon oxide), metal carbides (silicon carbide, aluminum carbide), metallic nitrides (silicon nitride, aluminum nitride), other inorganic fillers (aluminum fluoride, carbon fluoride), colorants, organic dyes and/or pigments, such as azo, isoindolenone, quinacridone, diketopyrrolopyrrole, anthraquinone, and the like, imide fillers (such as polyimide, polyamide-imide and polyetherimide), ketone plastics (such as polyarylene ketones like PEEK, PEK and PEKK), polyarylates, polysulfones, polyethersulfones, polyphenylene sulfides, polyoxybenzoate, and the like may be used in amounts known in the art and/or which may be varied for different properties. All of the fillers herein may be used alone or in combinations of two or more such fillers and additives.
    Preferably, any optional fillers used total less than about 30 parts per hundred parts of the combined curable perfluoropolymers in the composition: Organic fillers, providing heat resistance, and plasma resistance (reduced numbers of particles and low weight reduction rates at emission of plasma), include of those mentioned above, organic pigments, imide fillers with imide structures such as polyimide, polyamide imide and polyetherimide, and ketone-based engineering plastics like PEEK, and PEK, with organic pigments being preferred.
    Pigmented fillers which are preferred for heat resistance and chemical resistance and having less effect on end characteristics of the molded articles formed from the compositions described herein include quinacridone, diketopyrrolopyrrole and anthraquinone pigments and dyes, with quinacridone being preferred.
    Of the inorganic fillers, preferred fillers for shielding plasma effects include aluminum oxide, yttrium oxide, silicon oxide, polyimide and carbon fluoride.
    After the polymers are combined, the first and second curable perfluoropolymers in the perfluoroelastomeric composition are cured to form a cured perfluoroelastomeric composition as described herein.
    Depending on the cure sites and curative, various cross-link structures can be formed upon curing. Preferably, functional cure groups are used on the cure site monomers, so that the cured perfluoroelastomeric composition includes a curative(s) which form benzoimidazole cross-linking structures.
    The curable perfluoroelastomeric composition is preferably cured at temperatures and for times sufficient to allow the curing reaction to proceed until the curable perfluoropolymers in the composition are substantially cured, preferably at least 70% cured. Preferred curing temperatures and times are about 150° C. to about 250° C., for about 5 to about 40 minutes. Following curing, an optional postcure may be used. Acceptable postcure temperatures and times are about 250° C. to about 320° C. for about 5 to about 48 hours.
    While curing, the curable perfluoroelastomeric compositions described herein can be formed into a molded article while simultaneously curing using heat and pressure applied by to a mold. Preferably, the combined curable perfluoropolymers are formed into a preform, such as an extruded rope or other shape useful for including the preform in a mold having a recess shaped to receive the preform and for forming a molded article while curing.
    In addition to fillers, it is within the scope of the invention to include additional curable and noncurable perfluoropolymers having varied types, including the same or different cure site monomers to those preferred herein. Additional curatives and cure accelerators, either to work with or accelerate the cure of the first perfluoropolymer and/or the second perfluoropolymer or to cure and/or accelerate cure of any additional optional curable perfluoropolymers may also be included herein. Noncurable perfluoropolymers include those which lack a reactive cure site and are formed from one or more ethylenically unsaturated monomers (such as TFE, HFP and PAVE). Additional curable perfluoropolymers may be any of the curable perfluoropolymers noted herein as well as those having cure sites suitable for crosslinking with organic peroxide cure systems as are known in the art, tetraphenyl tin cures, bisaminophenyl-based cures and the like. Such polymers may be added to develop alternative blends and to modify the properties of the compositions noted herein.
    The perfluoroelastomers of the invention are alternatives to and in some generally show improved properties in comparison to semicrystalline fluoroplastic-filled FFKM compositions as used in the prior art. The compositions can be made without additional use of such fluoroplastic particle fillers and without the need for high temperature mixing. The higher TFE content of the second polymer while allowing the cured perfluoropolymer in the composition to remain amorphous, changes the nature of the other perfluoropolymer such that the higher TFE content perfluoropolymer acts in the role of a “filler” in the other curable perfluoropolymer. Thus, the molded articles produced by the elastomeric compositions of the present invention are more resilient to cracking under harsh chemical, thermal and plasma conditions.
    In contrast to the prior art, the compositions of the present invention produce an FFKM blend at a molecular level that results in desired properties for intended uses without the need for additional fillers. Further, in contrast to the prior art, the composition of the present invention, because it does not require a semicrystalline polymer component and remains in an amorphous state if unfilled, can be easily processed.
    As discussed, the amorphous, high-TFE curable perfluoropolymer in the composition is believed on theory to be instrumental to achieving desired properties of the resultant perfluoroelastomeric composition. The mole percentage of TFE in the high TFE-content curable perfluoropolymer in the composition should not exceed about 95%, and particularly should avoid approaching the crystalline point where a melting point would be discernible. The crosslinked elastomeric compositions and molded articles prepared therefrom display excellent thermal resistance with very low compression set. In addition, due to their high purity and excellent plasma resistance, they can be used for semiconductor sealing applications.
    The hardness of preferred cross-linked perfluoroelastomer compositions described herein may be from about 40 to about 95 Shore A hardness, but is preferably at least about 50 Shore A, and more preferably at least about 55 Shore A, and most preferably at least about 60 Shore A. It is further preferred that hardness is no greater than about 95 Shore A, more preferred that it is no greater than about 90 Shore A and most preferred that it is no greater than about 85 Shore A. Such preferred hardness values provide more and increasingly superior sealing characteristics.
    The resulting cured perfluoroelastomer compositions described herein also have superior chemical resistance, plasma resistance, good mechanical strength and heat resistance. It is also possible to adjust the hardness levels of the resulting perfluoroelastomer composition, with or without use of fillers, by using varying combinations of the perfluoropolymers noted herein. The outgassing component released from the resulting perfluoroelastomer compositions may also be reduced thereby assisting in avoidance of environmental pollution. It is also, therefore, useful for sealing semiconductor equipment, as an O-ring, square ring, corner ring, gasket, packing, oil seal, pairing seal, lip seal, door seal and the like. Such seals and related gasketing products can be used in various types of semiconductor processing equipment for providing semiconductor products having higher demands in manufacture and clarity, such as liquid crystal or plasma panel displays.
    Exemplary equipment in which sealing products formed from the perfluoropolymer compositions herein may be used include etching equipment, such as dry-etching, plasma-etching, reactive ion-etching, reactive ion beam-etching, sputter-etching, ion beam etching, wet etching and ashing equipment; cleaning apparatuses such as dry-etching cleaning, UV/O3 cleaning, ion beam cleaning, laser beam cleaning, plasma cleaning and gas etching cleaning apparatuses; extractor cleaning apparatuses, such as Soxhlet extraction cleaning, high-temperature, high-pressure extractor cleaning, microwave extractor cleaning, and supercritical extractor cleaning apparatuses; exposure devices such as steppers and coater developers; polishing apparatuses such as CMP equipment; coating equipment such as CVD and sputtering equipment; and diffusion-ion implantation equipment such as oxidation diffusion equipment and ion implantation equipment.
    In one preferred best mode embodiment, the present invention relates to a fluorine-containing elastomer composition comprising two or more kinds of perfluoroelastomers, referred to herein as perfluoroelastomers (A), having different contents of a perfluoroalkylvinyl ether (PAVE) unit (a).
    In the two or more kinds of perfluoroelastomers (A), there is a difference in the content of PAVE unit (a) between any two kinds of perfluoroelastomers (A) that is preferably not less than 5% by mole, more preferably not less than 8% by mole, further preferably not less than 10% by mole, from the viewpoint of easy adjustment of hardness of a crosslinked article. In addition, the difference in a content of the PAVE unit (a) in each kind of perfluoroelastomer (A) is preferably not more than 25% by mole, more preferably not more than 20% by mole, further preferably not more than 15% by mole, in that a glass transition temperature of the perfluoroelastomer having a smaller content of PAVE unit (a) is not elevated.
    In addition, in this embodiment, in any two kinds of perfluoro elastomers (A) among two or more kinds of perfluoroelastomers (A), assuming that the perfluoroelastomer having the larger content of PAVE unit (a) is referred to as a perfluoroelastomer (A1) and the perfluoroelastomer having the smaller content of PAVE unit (a) is referred to as a perfluoroelastomer (A2), the content of PAVE unit (a) in the perfluoroelastomer (A1) is preferably not less than 38% by mole, more preferably not less than 40% by mole, in that a crosslinking speed of the composition is faster. Also the content of PAVE in the perfluoroelastomer (A1) is preferably not more than 50% by mole, more preferably not more than 45% by mole, further preferably not more than 42% by mole, in that a polymerization rate in synthesizing a polymer is higher.
    In this embodiment, the content of PAVE in the perfluoroelastomer (A2) is preferably not less than 18% by mole, more preferably not less than 21% by mole, further preferably not less than 25% by mole, from the viewpoint of a low glass transition temperature and satisfactory low temperature properties. Also the content of PAVE in the perfluoroelastomer (A2) is preferably not more than 35% by mole, more preferably not more than 32% by mole, further preferably not more than 30% by mole, from the viewpoint of increase in hardness of a crosslinked article, thus enhancing sealing property of the sealing material.
    Further, in this embodiment, a third perfluoroelastomer other than the perfluoroelastomers (A1) and (A2) may be mixed into the composition.
    If only perfluoroelastomers having a smaller content of PAVE unit are used, a crosslinking time becomes longer. On the contrary, according to the present invention, as mentioned above, shortening of a crosslinking time can be achieved by combining at least two kinds of perfluoroelastomers, that is, one having a larger content of PAVE unit and another one having a smaller content of PAVE unit. Further hardness of an obtained molded article can be easily adjusted by combining such two kinds of perfluoro elastomers.
    In this case, examples of PAVE are, as set forth in the above-noted embodiments, for instance, perfluoromethylvinyl ether (PMVE), perfluoropropylvinyl ether (PPVE) and the like. These can be used alone or can be used in optional combination thereof to such an extent not to impair the effect of the present invention.
    Among these, PMVE is preferable from the viewpoint of an excellent mechanical strength of a cured article.
    It is also preferable in this embodiment, that the perfluoroelastomer (A) further contains a monomer unit (b) having at least one kind selected from the group consisting of a nitrile group, a carboxyl group and an alkoxycarbonyl group.
    From the viewpoint of enhancing crosslinkability of the crosslinkable elastomer, the content of monomer unit (b) in perfluoroelastomer (A) is not less than 0.1% by mole, preferably not less than 0.2% by mole, more preferably not less than 0.3% by mole. In addition, the content of monomer unit (b) in the perfluoroelastomer (A) is not more than 2.0% by mole, preferably not more than 1.0% by mole, more preferably not more than 0.5% by mole in that the amount of expensive monomer unit (b) can be reduced.
    Examples of the monomer unit (b) are, for instance, monomers represented by the formula (A) as noted hereinabove:
CF2═CFO(CF2CF(CF3)O)m(CF2)n—X1  (A)
wherein m is 0 or an integer of 1 to 5, n is an integer of 1 to 3, X1 is a nitrile group, a carboxyl group or an alkoxycarbonyl group. These can be used alone or can be used in optional combination thereof.
    The nitrile group, carboxyl group or alkoxycarbonyl group can function as a cure site. In addition, from the viewpoint of excellent crosslinkability, the monomer unit (b) is preferably a nitrile group-containing monomer in which a cure site is a nitrile group.
    Examples of the monomer unit (b) are monomers represented by the formulae (1) to (17) in a manner as noted above:
CY2═CY(CF2)n—X2  (1)
wherein Y is hydrogen atom or fluorine atom, n is an integer of 1 to 8,
CF2═CFCF2Rf 2—X2  (2)
where Rf 2 is —(OCF2)n— or —(OCF2)n—, n is 0 or an integer of 1 to 5,
CF2═CFCF2(OCF(CF3)CF2)m(OCH2CF2CF2)nOCH2CF2—X2  (3)
wherein m is 0 or an integer of 1 to 5, n is 0 or an integer of 1 to 5,
CF2═CFCF2(OCH2CF2CF2)m(OCF(CF3)CF2)nOCF(CF3)—X2  (4)
wherein m is 0 or an integer of 1 to 5, n is 0 or an integer of 1 to 5,
CF2═CF(OCF2CF(CF3))mO(CF2)n—X2  (5)
wherein m is 0 or an integer of 1 to 5, n is an integer of 1 to 8,
CF2═CF(OCF2CF(CF3))m—X2  (6)
wherein m is an integer of 1 to 5,
CF2═CFOCF2(CF(CF3)OCF2)nCF(—X2)CF3  (7)
wherein n is an integer of 1 to 4,
CF2═CFO(CF2)nOCF(CF3)—X2  (8)
wherein n is an integer of 2 to 5,
CF2═CFO(CF2)n—(C6H4)—X2  (9)
wherein n is an integer of 1 to 6,
CF2═CF(OCF2CF(CF3))nOCF2CF(CF3)—X2  (10)
wherein n is an integer of 1 to 2,
CH2═CFCF2O(CF(CF3)CF2O)nCF(CF3)—X2  (11)
wherein n is 0 or an integer of 1 to 5,
CF2═CFO(CF2CF(CF3)O)m(CF2)n—X2  (12)
wherein m is 0 or an integer of 1 to 5, n is an integer of 1 to 3,
CH2═CFCF2OCF(CF3)OCF(CF3)—X2  (13)
CH2═CFCF2OCH2CF2—X2  (14)
CF2═CFO(CF2CF(CF3)O)mCF2CF(CF3)—X2  (15)
wherein m is an integer of not less than O,
CF2═CFOCF(CF3)CF2O(CF2)n—X2  (16)
wherein n is an integer of not less than 1,
CF2═CFOCF2OCF2CF(CF3)OCF2—X2  (17)
in which in the formulae (1) to (17), X2 is a nitrile group (—CN group), a carboxyl group (—COOH group) or an alkoxycarbonyl group (—COOR5, wherein R5 is an alkyl group having 1 to 10 carbon atoms which may have fluorine atom). Among these, perfluorinated compounds containing no hydrogen atom are preferable from the viewpoint of excellent heat resistance of the perfluoroelastomer (A) and for preventing decrease of a molecular weight due to chain transfer when synthesizing the perfluoroelastomer by polymerization reaction. In addition, a compound having a CF2═CFO— structure is preferable from the viewpoint of excellent polymerization reactivity with tetrafluoroethylene.
    Examples of such perfluoroelastomers (A) are those disclosed in Japanese Kokai No. 9-512569A, International Application WO 00/29479, and Japanese Kokai No. 11-92529A, etc.
    Those perfluoroelastomers (A) in this embodiment can be prepared by known methods.
    The radical polymerization initiator used in this embodiment of the present invention may be one that is used for polymerization of fluorine-containing rubbers, and examples thereof are organic and inorganic peroxides and azo compounds. Represented initiators are persulfates, percarbonates, peresters and the like, and a preferable initiator is APS. APS may be used alone or can be used in combination with reducing agents such as sulfites and sulfites.
    As noted elsewhere herein, the emulsifier used for emulsion polymerization can be selected from a wide range, and from the viewpoint of inhibiting a chain transfer reaction to the emulsifier molecules which occurs during the polymerization, salts of carboxylic acid having a fluorocarbon chain or a fluoropolyether chain are preferable. The amount of the emulsifier is preferably about 0.05 to 2% by weight, particularly preferably 0.2 to 1.5% by weight based on the added water.
    The monomer mixture gas used in the present invention is explosive as described in Advances in Chemistry Series, G. H. Kalb, et al., 129, 13 (1973), and therefore it is necessary to take any measures for polymerization equipment not to cause sparking which becomes an ignition source.
    The polymerization pressure can be changed in a wide range, and generally is within a range from 0.5 to 7 MPa. The higher the polymerization pressure is, the higher a polymerization rate is. Accordingly from the viewpoint of enhancement of productivity, the polymerization pressure is preferably not less than 0.7 MPa.
    For introducing at least one selected from the group consisting of a nitrile group, a carboxyl group and an alkoxycarbonyl group to the fluorine-containing elastomer used in the present invention, as mentioned above, there is a method of copolymerizing by adding a monomer having a cure site when preparing the fluorine-containing elastomer in this embodiment. An example of another method is a method of subjecting a polymerization product to acid treatment to convert a group such as a metallic salt or ammonium salt of a carboxylic acid contained in the polymerization product to carboxyl group. An example of a suitable acid treatment method is a method of washing with hydrochloric acid, sulfuric acid or nitric acid or a method of decreasing a pH value of a mixture system after the polymerization reaction to 3 or less by using the mentioned acid.
    In addition, it is possible to introduce a carboxyl group by oxidizing a cross-linkable elastomer containing iodine or bromine with a fuming nitric acid.
    It is preferable that the fluorine-containing elastomer composition of this embodiment of the present invention comprises the crosslinking agent (B) crosslinkable with the group of the above-mentioned fluorine-containing elastomer being capable of acting as a cure site.
    The crosslinking agent(s) (B) used in the present invention is at least one crosslinking agent selected from the group consisting of an oxazole crosslinking agent, an imidazole crosslinking agent, a thiazole crosslinking agent, a triazine crosslinking agent, an amidoxime crosslinking agent and an amidrazone crosslinking agent. Of these, an imidazole crosslinking agent is preferable in that a crosslinked article having excellent mechanical strength, heat resistance, chemical resistance and cold resistance, particularly a crosslinked article being excellent in heat resistance and cold resistance in good balance can be provided.
    From the viewpoint of heat resistance, the preferred examples of an oxazole crosslinking agent, an imidazole crosslinking agent, a thiazole crosslinking agent and a triazine crosslinking agent is at least one compound selected from the group consisting of a compound containing at least two crosslinkable reaction groups represented by the formula (II) as noted above:
wherein R1 groups are the same or different and each is —NH2, —NHR2, —OH or —SH; R2 is a monovalent organic group,
a compound represented by the formula (III):
wherein R3 is —SO2—, —O—, —CO—, an alkylene group having 1 to 6 carbon atoms, a perfluoroalkylene group having 1 to 10 carbon atoms or a single bond; R4 is
a compound represented by the formula (IV):
in which Rf 1 is a perfluoroalkylene group having 1 to 10 carbon atoms, and a compound represented by the formula (V):
in which n is an integer of 1 to 10.
