Repository: 3recon/gasket_anal

# 반도체 공정용 불소고무 가스켓 배합비–물성 예측 (GP + 베이지안 최적화)

공개 특허의 실시예·비교예 표에서 FFKM·FKM 가스켓의 원재료·부재료 배합비(phr)와 물성을 추출하고,
가우시안 프로세스(GP) 회귀 모델의 하이퍼파라미터를 베이지안 최적화(BO)로 탐색해 물성 예측 모델을 만든 프로젝트입니다.

## 산출물

| 파일 | 내용 |
|---|---|
| `가스켓_배합-물성_데이터_및_GP모델.xlsx` | 원자료(412행), 모델링 데이터(333행), 출처, 통계, 하이퍼파라미터 실험 전체 기록(525회), 최적 모델, 예측값, BO 제안 배합 |
| `가스켓_GP_BO_분석보고서.docx` | 데이터 수집·정제, GP/BO 방법론, 하이퍼파라미터 설정과 분석 과정 상세 보고서 |
| `가스켓_GP_BO_발표자료.pptx` | 요약 발표자료 |

## 데이터

- 출처: Google Patents 공개 전문 40건(Daikin, DuPont/Chemours, 3M, Greene Tweed, Nichias, Valqua, Mitsubishi Cable, 국내 특허 등)
- 수집 412행 → 정제 규칙 8단계 적용 → 모델링 333행(33개 특허, FFKM 243 / FKM 90)
- 모든 수치는 특허 원문 표에서 전사(추정·합성 데이터 없음). 단위는 phr(고무 100 기준), MPa로 통일

File: data/raw/pat/US8367776B2_desc.txt (part 3 of 3)
    Of these compounds, as with other embodiments noted herein, the compound containing at least two crosslinkable reaction groups represented by the formula (II) is preferable in that heat resistance is enhanced due to stabilization by aromatic rings after the crosslinking.
    The compound containing at least two crosslinkable reaction groups represented by the formula (II) is preferably one having 2 or 3 crosslinkable reaction groups, more preferably one having 2 crosslinkable reaction groups. When the number of crosslinkable reaction groups represented by the formula (II) is less than 2, crosslinking cannot be achieved.
    R2 contained in the substituent R1 of the crosslinkable reaction group represented by the formula (II) is a monovalent organic group other than hydrogen atom. Since an N—R2 bond is higher in oxidation resistance than a N—H bond, it is preferable to use —NHR2 as the substituent R1 as noted above.
    The monovalent organic group is not limited particularly, and examples thereof are an aliphatic hydrocarbon group, a phenyl group and a benzyl group. Specifically, for example, at least one of R2 is a lower alkyl group having 1 to 10, particularly 1 to 6 carbon atoms such as —CH3, —C2H5 or —C3H7; a fluorine atom-containing lower alkyl group having 1 to 10, particularly 1 to 6 carbon groups such as —CF3, —C2F5, —CH2F, —CH2CF3 or —CH2C2F5; a phenyl group; a benzyl group; a phenyl group or a benzyl group, in which 1 to 5 hydrogen atoms are substituted by fluorine atoms such as —C6F5 or —CH2C6F5; or a phenyl group or a benzyl group, in which 1 to 5 hydrogen atoms are substituted by —CF3 such as —C6H5-n(CF3)n or —CH2C6H5-n(CF3)n wherein n is an integer of 1 to 5.
    Among these, a phenyl group and —CH3 are preferable from the viewpoint of especially excellent heat resistance, satisfactory crosslinkability and relatively easy synthesis.
    From the viewpoint of easy synthesis, preferable as the crosslinking agent (B) are compounds which have two crosslinkable reaction groups represented by the formula (II) and are represented by the formula (VIII) as noted above:
wherein R1 is as defined above, R6 is —SO2—, —O—, —CO—, an alkylene group having 1 to 6 carbon atoms, a perfluoroalkylene group having 1 to 10 carbon atoms, a single bond or a group represented by:
    Preferable examples of alkylene groups having 1 to 6 carbon atoms, as noted above, are methylene, ethylene, propylene, butylene, pentylene, hexylene and the like. Examples of perfluoroalkylene groups having 1 to 10 carbon atoms are
and the like. These compounds are known as examples of bisdiaminophenyl compound in Japanese Patent No. 2-59177B, and Japanese Kokai No. 8-120146A, etc.
    Among these compounds, more preferable compounds as the crosslinking agent (B) are compounds represented by the formula (X):
wherein R7 groups are the same or different and each is hydrogen atom, an alkyl group having 1 to 10 carbon atoms; an alkyl group having 1 to 10 carbon atoms and containing fluorine atom; a phenyl group; a benzyl group; or a phenyl group or benzyl group, in which 1 to 5 hydrogen atoms are replaced by fluorine atoms and/or —CF3.
    Non-limiting examples thereof are as with other embodiments herein, for instance, 2,2-bis(3,4-diaminophenyl)hexafluoropropane, 2,2-bis[3-amino-4-(N-methylamino)phenyl]hexafluoropropane, 2,2-bis[3-amino-4-(N-ethylamino)phenyl]hexafluoropropane, 2,2-bis[3-amino-4-(N-propylamino)phenyl]hexafluoropropane, 2,2-bis[3-amino-4-(N-phenylamino)phenyl]hexafluoropropane, 2,2-bis[3-amino-4-(N-perfluorophenylamino)phenyl]hexafluoropropane, 2,2-bis[3-amino-4-(N-benzylamino)phenyl]hexafluoropropane, and the like. Of these, from the viewpoint of excellent heat resistance, 2,2-bis[3-amino-4-(N-methylamino)phenyl]hexafluoropropane, 2,2-bis[3-amino-4-(N-ethylamino)phenyl]hexafluoropropane, 2,2-bis[3-amino-4-(N-propylamino)phenyl]hexafluoropropane and 2,2-bis[3-amino-4-(N-phenylamino)phenyl]hexafluoropropane are preferable, and from the viewpoint of particularly excellent heat resistance, 2,2-bis[3-amino-4-(N-phenylamino)phenyl]hexafluoropropane is preferable.
    The bisamidoxime crosslinking agent, bisamidrazone crosslinking agent, bisaminophenol crosslinking agent, bisaminothiophenol crosslinking agent or bisdiaminophenyl crosslinking agent react with a nitrile group, a carboxyl group or an alkoxycarbonyl group of the fluorine-containing elastomer and form an oxazole ring, a thiazole ring, an imidazole ring or a triazine ring to provide a crosslinked article.
    An amount of the crosslinking agent (B) is preferably not less than 0.3 part by weight, more preferably not less than 0.5 part by weight, further preferably not less than 0.7 part by weight based on 100 parts by weight of the elastomer, from the viewpoint of enhancing crosslinkability of the composition. In addition, the amount of the crosslinking agent (B) is preferably not more than 10.0 parts by weight, more preferably not more than 2.0 parts by weight based on 100 parts by weight of the elastomer.
    In the present invention, in addition to the above-mentioned crosslinking agents, other crosslinking agents can be used together.
    When the fluorine-containing elastomer contains a nitrile group, the fluorine-containing elastomer composition in this embodiment of the present invention may comprise an organotin compound such as tetraphenyltin, triphenyltin or the like because the nitrile group forms a triazine ring, thus making it possible to achieve triazine crosslinking.
    In this embodiment of the present invention, an amount of such an organotin compound is preferably 0.05 to 10 parts by weight, more preferably 1 to 5 parts by weight based on 100 parts by weight of the fluorine-containing elastomer. When the amount of organotin compound is less than 0.05 part by weight, there is a tendency that the fluorine-containing elastomer is not sufficiently crosslinked, and when the amount of organotin compound is more than 10 parts by weight, physical properties of a crosslinked article tends to be deteriorated.
    In the fluorine-containing elastomer composition of this embodiment of the present invention, usual additives may be added, as the case demands, to crosslinkable elastomer compositions, for example, a filler, a processing aid, a plasticizer and a colorant may be blended thereto. In addition, one or more usual crosslinking agents or crosslinking accelerators different from the above-mentioned ones may be blended to the composition. Also, a different kind of elastomer may be mixed to an extent not to impair the effects of the present invention.
    Examples of a filler for this embodiment are organic fillers, and from the viewpoint of heat resistance and plasma resistance (reduced number of particles and low weight reduction rate at emission of plasma), there are preferably exemplified organic pigments; imide fillers having an imide structure such as polyimide, polyamide imide and polyetherimide; ketone engineering plastics such as polyether ether ketone (PEEK) and polyether ketone (PEK), and organic pigments are particularly preferable.
    Examples of organic pigments for use in this embodiment are condensed azo pigments, isoindolenone pigments, quinacridone pigments, diketopyrrolopyrrole pigments, anthraquinone pigments, and the like. Among these pigments, from the viewpoint of excellent heat resistance and chemical resistance and less effect on characteristics of a molded article, quinacridone pigments, diketopyrrolopyrrole pigments and anthraquinone pigments are preferable, and quinacridone pigments are more preferable.
    Further the fluorine-containing crosslinkable composition of this embodiment of the present invention may contain a general filler.
    Examples of such general fillers are organic fillers made of engineering plastics such as polyarylate, polysulfone, polyether sulfone, polyphenylene sulfide, polyoxybenzoate and polytetrafluoroethylene powder; metallic oxide fillers such as aluminum oxide, silicon oxide, yttrium oxide and titanium oxide; metallic carbides such as silicon carbide and aluminum carbide, metallic nitride fillers such as silicon nitride and aluminum nitride; and inorganic fillers such as aluminum fluoride, carbon fluoride, barium sulfate, carbon black, silica, clay and talc.
    Among these fillers, from the viewpoint of an effect of shielding various plasmas, aluminum oxide, yttrium oxide, silicon oxide, polyimide and carbon fluoride are preferable.
    Also, the above-mentioned inorganic fillers and organic fillers may be used alone or may be blended in combination of two or more thereof.
    The fluorine-containing elastomer composition of this embodiment of the present invention can be prepared by mixing each of the above-mentioned components by using usual processing equipment for rubber, for example, an open roll, Banbury mixer, kneader, or the like. In addition, the composition can be prepared also by a method of using a closed mixer and a method of co-coagulation through emulsion mixing.
    A hardness in Shore A of a crosslinked article obtained by crosslinking the fluorine-containing elastomer of this embodiment of the present invention is preferably not less than 50, more preferably not less than 55, further preferably not less than 60 in that sealing property of the sealing material made of the elastomer composition of the present invention is satisfactory. In addition, the hardness of a crosslinked article is preferably not more than 95, more preferably not more than 90, further preferably not more than 85 in that sealing property of the sealing material made of the elastomer composition of the present invention is satisfactory.
    A crosslinked article obtained by crosslinking and molding the fluorine-containing elastomer composition of this embodiment of the present invention is excellent in chemical resistance, mechanical strength and heat resistance. Also, according to this embodiment of the present invention, since adjustment of the hardness can be carried out by combining two kinds of perfluoroelastomers, the hardness can be adjusted to a desired one even without adding a filler. In this case, the cured article is suitable as a sealing material for sealing of, for example, semiconductor equipment from the viewpoint of improvement in reduction of pollution of working environment because outgas component generated from the cured article is reduced. Examples of the sealing material are O-ring, square ring, gasket, packing, oil seal, bearing seal, lip seal, etc.
    In the present invention, the semiconductor manufacturing equipment is not limited particularly to equipment for producing semiconductors and encompasses whole manufacturing equipment used in the field of semiconductors where a high degree of cleanliness is required, such as equipment for manufacturing a liquid crystal panel and a plasma panel. Examples of the semiconductor manufacturing equipment are as follows.
    (1) Etching System
            Dry etching equipment
            Plasma etching machine
            Reactive ion etching machine
            Reactive ion beam etching machine
            Sputter etching machine
            Ion beam etching machine
            Wet etching equipment
            Ashing equipment
(2) Cleaning System
            Dry etching cleaning equipment
            UV/O3 cleaning machine
            Ion beam cleaning machine
            Laser beam cleaning machine
            Plasma cleaning machine
            Gas etching cleaning machine
            Extractive cleaning equipment
            Soxhlet extractive cleaning machine
            High temperature high pressure extractive cleaning machine
            Microwave extractive cleaning machine
            Supercritical extractive cleaning machine
(3) Exposing System
            Stepper
            Coater and developer
(4) Polishing System
            CMP equipment
(5) Film Forming System
            CVD equipment
            Sputtering equipment
(6) Diffusion and Ion Implantation System
            Oxidation and diffusion equipment
            Ion implantation equipment
    The invention will now be explained with Examples but is not limited to the Examples.
    EXAMPLE 1
    A compound used in this Example is shown below. The compound (NPh-AF) represented below is used as a curing or crosslinking agent.
    Preparation Example 1
    Synthesis of Perfluoroelastomer (1)
    Into a 6-liter stainless steel autoclave having no ignition source were poured 2.34 liters of pure water, 23.4 g of
as an emulsifying agent and 0.21 g of (NH4)2CO3, and the inside of the system was sufficiently replaced with nitrogen gas and subjected to deaeration. Then, the autoclave was heated up to 52° C. with stirring at 600 rpm, and a gas mixture of tetrafluoroethylene (TFE) and perfluoro(methyl vinyl ether) (PMVE) (molar ratio of TFE/PMVE=22/78) was introduced so that the inside pressure became 0.78 Mpa·G. Then, after introducing 0.82 g of CF2═CFO(CF2)5CN with pressurized nitrogen gas, a solution prepared by dissolving 12.3 g of ammonium persulfate (APS) in 30 g of water, was introduced with pressurized nitrogen gas to initiate a reaction.
    As the polymerization proceeded, the inside pressure of the reactor decreased, and pressurized TFE and PMVE were introduced so that the inside pressure became 0.78 MPa·G. Until completion of the polymerization, 323 g of TFE and 356 g of PMVE were introduced in a specific ratio. During the reaction, pressurized CF2═CFO(CF2)5CN was introduced 17 times, totaling 14.67 g to obtain 2,989 g of an aqueous dispersion having a solids content of 21.2% by weight.
    Out of the obtained aqueous dispersion, 500 g was distilled with 500 g water, and the distilled solution was slowly added to 2,800 g of 3.5% by weight aqueous solution of hydrochloric acid with stirring. After completion of the addition, the solution was stirred for five minutes, and then a coagulated product was filtered off. The obtained polymer was poured into 2 kg of HCFC-141b, followed by 5-minute stirring and filtering off again. Thereafter washing with HCFC-141 b and filtering off were repeated four more times, followed by vacuum drying at 60° C. for 72 hours to obtain 110 g of a polymer (Perfluoroelastomer (1)).
    According to F-NMR analysis, contents of each monomer of the obtained Perfluoroelastomer (1) are as shown in Table 1.
    EXAMPLE 2
    Preparation Example 2
    Synthesis of Perfluoroelastomer (2)
    Into a 6-liter stainless steel autoclave having no ignition source were poured 2.34 liters of pure water, 23.4 g of
as an emulsifying agent and 0.21 g of (NH4)2CO3, and the inside of the system was sufficiently replaced with nitrogen gas and subjected to deaeration. Then the autoclave was heated up to 52° C. with stirring at 600 rpm, and a gas mixture of TFE and PMVE (molar ratio of TFE/PMVE=41/59) was introduced so that the inside pressure became 0.78 Mpa·G. Then, after introducing 0.87 g of CF2═CFO(CF2)5CN with pressurized nitrogen gas, a solution prepared by dissolving 12.3 g of APS in 30 g of water, was introduced with pressurized nitrogen gas to initiate a reaction.
    As the polymerization proceeded, the inside pressure of the reactor decreased, and pressurized TFE and PMVE were introduced so that the inside pressure became 0.78 MPa·G. Until completion of the polymerization, 400 g of TFE and 284 g of PMVE were introduced in a specific ratio. During the reaction, pressurized CF2═CFO(CF2)5CN was introduced 17 times totaling 14.72 g to obtain 3,087 g of an aqueous dispersion having a solids content of 22.5% by weight.
    Out of the obtained aqueous dispersion, 500 g was distilled with 500 g water, and the distilled solution was slowly added to 2,800 g of 3.5% by weight aqueous solution of hydrochloric acid with stirring. After completion of the addition, the solution was stirred for five minutes, and then a coagulated product was filtered off. The obtained polymer was poured into 2 kg of HCFC-141 b, followed by 5 minutes of stirring and filtering off again. Thereafter washing with HCFC-141b and filtering off were repeated four more times, followed by vacuum drying at 60° C. for 72 hours to obtain 110 g of a polymer (Perfluoroelastomer 2).
    According to F-NMR analysis, contents of each monomer of the obtained Perfluoroelastomer (2)
                	TABLE 1
                	Content (% by mole)
                	Perfluoroelastomer (1)
                	Perfluoroelastomer (2)
                	PMVE
                	41.7
                	30.2
                	TFE
                	57.9
                	69.4
                	CF2═CFO(CF2)5CN
                	0.43
                	0.43
    EXAMPLE 3
    Perfluoroelastomer (1) from Example 1, Perfluoroelastomer (2) from Example 2 and NPh-AF (shown above) as a cross-linking agent were mixed in amounts as shown in Table 2, and kneaded with an open roll to prepare a crosslinkable fluorine-containing elastomer composition.
    This fluorine-containing elastomer composition was subjected to crosslinking by pressing at 180° C. for 20 minutes and further crosslinking in an oven at 290° C. for 18 hours to make a test sample O-ring (P-24). With respect to this test sample, crosslinkability at crosslinking and physical properties in the normal state were measured by the following methods. The results are shown in Table 2.
    Crosslinkability: With respect to each crosslinkable composition, a vulcanization curve was obtained at 180° C. by using JSR type Curastometer Model II, and a minimum torque (ML), a maximum torque (MH), and induction time (T10) and an optimum vulcanization time (T90) were determined.
    Physical Properties in the Normal State: According to JIS K 6301, a 100% modulus (M100), a tensile strength (TB), an elongation (EB) and hardness (HS) of a 2 mm thick crosslinked article in a normal state (25° C.) were measured.
    COMPARATIVE EXAMPLE 1
    A composition was prepared in the same manner as in Example 3 with the exception that only Perfluoroelastomer (1) was used as a perfluoroelastomer instead of a combination use of Perfluoroelastomers (1) and (2). Then crosslinkability at crosslinking and physical properties in a normal state were measured in the same manner as Example 3. The results are shown also in Table 2.
    COMPARATIVE EXAMPLE 2
    A composition was prepared in the same manner as in Example 3 with the exception that only Perfluoroelastomer (2) was used as a perfluoroelastomer instead of a combination use of Perfluoroelastomers (1) and (2). Then crosslinkability at crosslinking and physical properties in a normal state were measured in the same manner as Example 3. The results are shown also in Table 2.
                	TABLE 2
                	Comparative
                	Comparative
                	Amount (parts per 100)
                	Example 3
                	Example 1
                	Example 2
                	Perfluoroelastomer (1)
                	50
                	100
                	—
                	Perfluoroelastomer (2)
                	50
                	—
                	100
                	NPh-AF
                	1.0
                	1.0
                	1.0
                	Results of evaluation
                	Crosslinkability
                	ML (kgf)
                	0.72
                	0.42
                	1.12
                	MH (kgf)
                	3.03
                	2.50
                	3.33
                	T10 (min)
                	5.6
                	4.3
                	7.3
                	T90 (min)
                	16.3
                	9.5
                	44.5
                	Physical Properties in Normal State
                	M100 (MPa)
                	2.1
                	1.3
                	3.2
                	TB (MPa)
                	16.0
                	6.7
                	20.8
                	EB (%)
                	250
                	275
                	225
                	Hs (Shore A)
                	68
                	59
                	78
    EXAMPLES 4-14
    The elastomeric compositions in the Examples 4-14 were produced by mixing or blending the perfluoropolymers with any desired additives. The polymer(s) and any additives may be blended using an internal mixer such as those commercially available from C. W. Brabender Instruments, Inc. of S. Hackensack, N.J. or other internal mixers such as are commercially available from Morijama of Farmingdale, N.Y. Examples 4-12 were prepared by blending in a two-roll mixer (also called “open mill mixer”), with 6-inch diameter, using a regular rubber compounding mixing method known in the art. The roll temperature was about 50° C. with a roll speed of about 25 to 35 rpm for a batch weight of 500 grams.
    The method of preparation included adding the first polymer onto the mill at 50° C. and mixing for approximately 8-9 minutes. After the first curable perfluoropolymer was sheeted out on the mill, the second curable perfluoropolymer was added. After mixing both polymers for another 3-4 minutes, the curative was added and mixed thoroughly. After adding the curative, the blend was cut and mixed on the rolls 3 times, and then cut/mixed 30 times. The blend was taken off the mill and cooled down to about room temperature. Once cooled, the blend was placed back into the mill and cut/mixed multiple times.
    A standard regular rubber compounding procedure was used except for the mixing temperature 50° C. and the cutting and remixing steps (3+30+30 cut/remixing).
    For Examples 13 and 14, the internal mixer first used was at 50° C. to mix a master batch concentrate by adding the first perfluoropolymer and the curative based on the formulation of the master batch concentrate. The master batch included Polymer A in 100 parts by weight and NPh-AF (in an amount of 6.8 parts per hundred parts by weight). The master batch was then diluted to prepare the formulations noted for Examples 13 and 14. The master batch concentrate was unloaded from the internal mixer and moved to an open mill. The same procedures as described above were followed for Examples 4-12 except for adding the master batch concentrate having curatives in the last step (instead of the curative only).
    It will be recognized that these procedures were for these examples only and that any other standard rubber compounding mixer or regular internal mixer could be used within the invention.
    Examples of elastomer compositions and molded articles prepared according to the methods of the present invention are set forth below in Table 3. Included in Table 3 are the physical characteristics of elastomers formed by the present invention. Examples 4-14 were tested for properties using ASTM procedures identified in Table 4, and the physical property parameters were recorded: Tb (tensile at break in psi (MPa)); EB (elongation at break in %); M100 (100% modulus in psi (MPa)), Hardness (Durometer M) and Compression set of the O-rings prepared from the elastomers.
    The example compounds were prepared from a commercially available perfluoropolymer composition and mixed as discussed herein. In the examples, Polymer A from Daikin Industries is the first perfluoropolymer as defined herein and is a perfluoropolymer of TFE and perfluoromethylvinyl ether (PMVE) in a molar ratio of 60/40. Polymer B from Daikin Industries is the second polymer used and is a perfluoropolymer of TFE and PMVE in a molar ratio of 70/30. In both of Polymers A and B, there is 0.6 mole percent of a cure site monomer included a cyano-functional group for curing. The curative, NPh-AF is 4,4′-[2,2,2-Trifluoro-1-(trifluoromethyl)ethylidene]bis[N1-phenyl-1,2-benzenediamine]. Each of the components, Polymer A and B, and NPh-AF are commercially available. The weight percentage ratios of the resultant example elastomers (Examples 4-14) vary as described in Table 3. The compounds were cured at 182° C. for 30 minutes followed by postcuring at 290° C. for 18 hours.
    The molded articles, most commonly an O-ring, seal or gasket, formed from an elastomer of the present invention, are described herein. Seals can be formed from the perfluoropolymers by a variety of processing methods, such as compression molding, injection molding, extrusion, etc. Molding was used in the Examples herein.
    As illustrated in Table 3, after testing in remote NF3 plasma at high temperature, the samples showed insignificant weight loss. The sample integrity and surface appearance showed no significant change. Compared to the commercial samples as controls, the working examples display better resistance to remote NF3 plasma. In direct plasma environments (O2, O2+CF4), the results are comparable to the commercial products.
    O-rings were formed from the resultant elastomers of Examples 4-14 for evaluation of compression set. Examples 4-14 each showed less than 25 percent compression set after 300° C. for 70 hours under 25% deflection and showed less than 40 percent compression set after 300° C. for 168 hours under 25% deflection. This is a significant improvement in the art.
    The O-rings formed from the elastomers of Examples 4-14 were subjected to a plasma gas environment and evaluated. The percent loss is defined for each in Table 3 based on the internal screening method listed in Table 4.
                	TABLE 3
                	Formulation
                	Ex. 4
                	Ex. 5
                	Ex. 6
                	Ex. 7
                	Ex. 8
                	Ex. 9
                	Ex. 10
                	Ex. 11
                	Ex. 12
                	Ex. 13
                	Ex. 14
                	Polymer B (weight ratio)
                	50
                	50
                	50
                	65
                	65
                	65
                	35
                	35
                	35
                	50
                	50
                	Polymer A (weight ratio)
                	50
                	50
                	50
                	35
                	35
                	35
                	65
                	65
                	65
                	50
                	50
                	NPh-AF
                	0.7
                	0.8
                	0.9
                	0.7
                	0.8
                	0.9
                	0.7
                	0.8
                	0.9
                	0.9
                	0.9
                	TB: psi (MPa)
                	944
                	1049
                	978
                	1388
                	1130
                	1370
                	847
                	933
                	894
                	1103
                	1052
                	(6.51)
                	(7.23)
                	(6.74)
                	(9.57)
                	(7.79)
                	(9.45)
                	(5.84)
                	(6.43)
                	(6.16)
                	(7.61)
                	(7.26)
                	Eb (%)
                	271
                	262
                	261
                	263
                	258
                	260
                	270
                	262
                	249
                	256
                	261
                	M100: psi (MPa)
                	193
                	216
                	200
                	242
                	236
                	250
                	184
                	198
                	217
                	231
                	217
                	(1.33)
                	(1.49)
                	(1.38)
                	(1.67)
                	(1.63)
                	(1.72)
                	(1.27)
                	(1.37)
                	(1.50)
                	(1.59)
                	(1.50)
                	Density
                	2.055
                	2.0575
                	2.056
                	2.061
                	2.061
                	2.063
                	2.050
                	2.056
                	2.055
                	2.054
                	2.057
                	Shore M Hardness
                	71
                	71.5
                	71.5
                	72.5
                	72.5
                	73
                	70
                	70
                	70
                	71.5
                	Shore A Hardness
                	63.5
                	64
                	64.5
                	65
                	65.5
                	66.5
                	61.5
                	62
                	62.5
                	65.5
                	63.5
                	Compression set (%)
                	21.2
                	19.7
                	17.3
                	20.3
                	20.3
                	17.4
                	17.7
                	18.5
                	17.1
                	17.1
                	17.7
                	(300° C./70 hrs)
                	Compression set (%)
                	33.5
                	30.9
                	29.4
                	27.6
                	33.5
                	30.0
                	35.0
                	25.2
                	31.4
                	31.6
                	29.7
                	(300° C./168 hrs)
                	Stiction: lbs (N)
                	41.0
                	40.6
                	41.5
                	45.9
                	46.0
                	46.9
                	38.9
                	40.2
                	40.5
                	40.1
                	40.4
                	(182.4)
                	(180.6)
                	(184.6)
                	(204.2)
                	(204.6)
                	(208.6)
                	(173.0)
                	(178.8)
                	(180.1)
                	(178.4)
                	(179.7)
                	NF3 remote, 6 hrs/220° C.
                	0.023
                	0.022
                	−0.024
                	0.108
                	0.116
                	0.069
                	0.070
                	−0.022
                	0.046
                	0.000
                	−0.023
                	(% loss)
                	O2 direct ICP, 30 min.
                	2.82
                	2.94
                	2.87
                	2.72
                	2.84
                	2.95
                	2.97
                	3.07
                	2.84
                	2.8
                	2.77
                	(% loss)
                	O2 + CF4 direct ICP
                	2.98
                	2.89
                	2.93
                	2.92
                	2.98
                	2.91
                	2.95
                	3.29
                	2.91
                	2.95
                	3.02
                	(% loss)
                	NF3 remote, 12 hrs/250° C.
                	0.084
                	0.006
                	−0.041
                	−0.001
                	0.065
                	0.034
                	0.039
                	0.073
                	0.023
                	0.035
                	0.023
                	loss
                	O2 Direct, 80° C./60 min
                	4.243
                	4.395
                	4.690
                	4.718
                	5.081
                	5.134
                	5.482
                	5.546
                	5.522
                	5.493
                	5.255
                	ICP (% loss)
                	O2 + CF4 Direct/80° C./60
                	4.469
                	4.687
                	4.875
                	4.907
                	5.275
                	5.526
                	5.818
                	6.083
                	5.785
                	5.569
                	5.550
                	min, ICP (% loss)
                	RIE O2 plasma, 90 min.
                	3.453
                	3.288
                	3.006
                	3.076
                	2.609
                	3.234
                	3.235
                	3.331
                	3.413
                	3.377
                	3.586
                	(% loss)
                	TABLE 4
                	Properties
                	Testing Method
                	MH: lb inch (N · m 
                	ASTM D 5289, average of 2 min sets; 360° F.
                	or kg · f as noted)
                	(182.2° C.)/60 min.
                	ML: lb inch (N · m or
                	kg · f as noted)
                	T10 (min)
                	T50 (min)
                	T90 (min)
                	Ts2 (min)
                	Tb: psi (MPa)
                	Average of 10 O-rings, 20″/min, ASTM D
                	Eb (%)
                	1414, ASTM D 412
                	M100: psi (MPa)
                	Density
                	ASTM D 792
                	Shore M Hardness
                	ASTM D 2240
                	Shore A Hardness
                	ASTM D 2240
                	Compression set (%) 
                	ASTM D 1414/ASTM D 395 average of 10
                	(300° C./70 h)
                	Compression set (%) 
                	ASTM D1414 /ASTM D395 average of 10
                	(300° C./168 h)
                	Stiction: lbs. (N)
                	Compression 25% between two Aluminum
                	substrates, conditioning 392° F. (200° C.) for
                	24 hrs and cool for 1 h and then push O-ring
                	of Al at 0.5″/min (0.2 mm/second).
                	NF3 remote, 6 h/ 
                	NF3/Ar 1:1, 3 Torr, 220° C. (set up 300° C.)
                	220° C. (% loss)
                	NF3 remote, 12 h/ 
                	NF3/Ar 1:1, 3 Torr, 220° C. (set up 300° C.)
                	220° C. (% loss)
                	O2 direct ICP, 30 min. 
                	Power 400 W, flow 16 standard cm3 per minute,
                	(% loss)
                	pressure: 10 Pa, time: 30 min.
                	O2 + CF4 direct ICP 
                	Power 400 W, O2/CF4 16/16 standard cm3 per
                	(% loss)
                	minute, pressure: 10 Pa, time: 30 min
                	NF3 remote, 12 h/ 
                	Power 2500 W, pressure 990 mTorr, NF3 400
                	250° C. (% loss)
                	standard cm3 per minute, Ar 50 standard cm3
                	O2 Direct, 80° C./ 
                	Power 590 W, pressure 100 mTorr, O2: 32 standard
                	60 min ICP (% loss)
                	cm3 per minute, wall 80° C., chuck 80° C.
                	O2 + CF4 Direct/80° C./ 
                	Power 590 W, pressure 100 mTorr, O2/CF4 16/16
                	60 min, ICP (% loss)
                	standard cm3 per minute, wall 80° C., chuck 80° C.
                	RIE O2 plasma AEC, 
                	Power 300 W, pressure 300 mTorr. O2: 60
                	4400 seconds (% loss)
                	standard cm3 per minute
                	RIE O2 + CF4 plasma, 
                	Power 300 W, pressure 300 mTorr, O2/CF4: 30/30
                	AEC, 4400 seconds
                	standard cm3 per minute
                	(% loss)
    EXAMPLE 15
    As noted elsewhere herein, the various fluorine-containing elastomers and perfluoroelastomer blends described herein can be bonded and molded onto metals and other substrates to form bonded products. Bonding samples were prepared and evaluated using the current ASTM-D-429 method A involving pulling two metal plates apart at a rate of 0.4 mm/second (1 inch/minute) at room temperature and recording bonding force. A blend of two perfluoropolymers according to the invention was molded in between two circular metal plate surfaces, each of which surface was treated with a bonding agent prior to the bonding process. The metal plates, which were 2 in (12.9 cm2) in surface area, were sandblasted with 36-sized grit before use.
    Perfluoroelastomer compound C was dissolved in Fluorinert® FC-77 to bond the blended composition of Example 9 in Table 3 onto aluminum and steel surfaces. Example 9's compositions included Polymer A in 35 parts per hundred, Polymer B in 65 parts per hundred and NPh-AF (in 0.9 parts per hundred). The bonding agent (Perfluoroelastomer compound C) included a perfluoroelastomer polymer having a nitrile-functionalized cure site monomer (FFKM, 100 parts), Aerosil® R972 (12 parts per hundred parts FFKM), 2,2-bis[3-amino-4-hydroxyphenyl]hexafluoropropane (1.5 parts per hundred curative), Cromophthal Blue A3R (0.5 parts per hundred as a colorant), Cromophthal Yellow 2RF (0.5 parts per hundred as a colorant), and Varox® DBPH-50 (1 part per hundred). In the polymer FFKM D, the molar ratio of TFE:PMVE: CSM of 53:44:3.
    After dissolving Compound C in FC-77, the mixture was applied as a thin layer to a metal substrate. The solution was allowed to dry for 30 minutes and a pressed portion of the composition of Example 9 was molded onto the substrates at 360° F. (182.2° C.) for 30 minutes, and then postcured at 550° F. (287.8° C.) for 22 hours.
    Table 5 shows the results from the bonding force tests.
                	TABLE 5
                	Before
                	After
                	Bonding Force
                	Bonding Agent
                	Substrate
                	Postcure
                	Postcure
                	lbs (N)
                	Compound C in
                	Al
                	2-bonded*
                	2-bonded
                	1337 (5947),
                	FC-77, 1:15
                	 895 (3981)
                	Compound C
                	Al
                	2-bonded
                	2-bonded
                	1390 (6183),
                	inFC-77, 1:6
                	1449 (6445)
                	Compound C in
                	Steel
                	2-bonded
                	2-bonded
                	1436 (6387),
                	FC-77, 1:15
                	1603 (7130)
                	Compound C
                	Steel
                	bonded*
                	bonded
                	1328 (5907), --
                	in FC-77, 1:6
                	*“2-bonded” means that both samples made were bonded and “bonded” means that only one sample was made and tested.
    It will be appreciated by those skilled in the art that changes could be made to the embodiments described above without departing from the broad inventive concept thereof. It is understood, therefore, that this invention is not limited to the particular embodiments disclosed, but it is intended to cover modifications within the spirit and scope of the present invention as defined by the appended claims.
