Repository: 3recon/gasket_anal

# 반도체 공정용 불소고무 가스켓 배합비–물성 예측 (GP + 베이지안 최적화)

공개 특허의 실시예·비교예 표에서 FFKM·FKM 가스켓의 원재료·부재료 배합비(phr)와 물성을 추출하고,
가우시안 프로세스(GP) 회귀 모델의 하이퍼파라미터를 베이지안 최적화(BO)로 탐색해 물성 예측 모델을 만든 프로젝트입니다.

## 산출물

| 파일 | 내용 |
|---|---|
| `가스켓_배합-물성_데이터_및_GP모델.xlsx` | 원자료(412행), 모델링 데이터(333행), 출처, 통계, 하이퍼파라미터 실험 전체 기록(525회), 최적 모델, 예측값, BO 제안 배합 |
| `가스켓_GP_BO_분석보고서.docx` | 데이터 수집·정제, GP/BO 방법론, 하이퍼파라미터 설정과 분석 과정 상세 보고서 |
| `가스켓_GP_BO_발표자료.pptx` | 요약 발표자료 |

## 데이터

- 출처: Google Patents 공개 전문 40건(Daikin, DuPont/Chemours, 3M, Greene Tweed, Nichias, Valqua, Mitsubishi Cable, 국내 특허 등)
- 수집 412행 → 정제 규칙 8단계 적용 → 모델링 333행(33개 특허, FFKM 243 / FKM 90)
- 모든 수치는 특허 원문 표에서 전사(추정·합성 데이터 없음). 단위는 phr(고무 100 기준), MPa로 통일
- 원자료: `data/raw/batch_*.csv` (스키마: `data/raw/SCHEMA.md`), 특허 표 추출본: `data/raw/pat/*_tables.txt`
- 정제 결과: `data/gasket_dataset_clean.csv`, 처리 기록: `data/cleaning_log.txt`

## 결과 요약 (개발셋 5-fold×5 CV R² / 20% 홀드아웃 테스트 R²)

| 물성 | n | 최적 설정 | CV R² | Test R² |
|---|---|---|---|---|
| 경도 (Shore A) | 227 | Matérn ν=3/2 + ARD + 선형항, log1p 입력, log 출력, full_agg | 0.736 | 0.919 |
| 100% 모듈러스 | 264 | Matérn ν=3/2 (등방성) + 선형항, full_cure6 | 0.721 | 0.814 |
| 인장강도 | 263 | Matérn ν=1/2 (등방성), log1p 입력, full_cure6 | 0.691 | 0.483 |
| 신율 | 270 | Matérn ν=1/2 + ARD + 선형항, log 출력, compact | 0.630 | −0.192* |
| 압축영구줄음률 | 250 | Matérn ν=5/2 + ARD, log1p 입력, log 출력, full + 시험온도 | 0.327 | 0.097 |

\* 학습 범위 3배 밖(불소수지 300 phr) 테스트 1점의 외삽 오차 때문. 적용범위 내 테스트 점 기준 R²는 보고서 5.5절 참조.

## 실행 순서

```bash
pip install scikit-learn pandas numpy scipy openpyxl matplotlib joblib
python tools/patent_tables.py US7678858B2 data/raw/pat   # 특허 표 추출 예시
python src/build_dataset.py                              # 병합·정제
python src/run_experiments.py hardness_shoreA            # 물성별 실험 (Exp-0~4), 물성마다 실행
python src/merge_results.py
python src/design_bo.py                                  # 중요도, 부분의존도, 회고적 BO, 배합 제안
python src/make_figures.py && python src/make_excel.py
python src/prepare_report_data.py && python src/make_interp.py
cd build && npm install docx pptxgenjs && node build_report.js && node build_deck.js
```

`build_deck.js`는 테마 적용을 위해 환경변수 `PPTX_SKILL`(pptx 스킬의 `scripts/apply_theme.js` 위치)을 사용합니다.

## 구조

```
src/gp_core.py          GP 모델·커널 구성, 교차검증, BO 엔진(GP 대리모델 + Expected Improvement)
src/run_experiments.py  기준모델 → 커널 스크리닝 → BO 3회 반복 → 강건성 재평가 → 테스트/출처별 검증
src/design_bo.py        순열 중요도, 부분의존도, 회고적 pool BO, 제약 EI 배합 제안
outputs/                results.json, trials.csv(전체 실험 기록), pred_*.csv, figures/
```

File: outputs/results_hardness_shoreA.json
{
 "hardness_shoreA": {
  "n_total": 227,
  "n_dev": 181,
  "n_test": 46,
  "n_sources": 21,
  "y_mean": 70.57797356828195,
  "y_std": 8.971688475727017,
  "y_min": 51.0,
  "y_max": 97.0,
  "baselines": {
   "GP_sklearn_default": {
    "R2": -1254.0675884167342,
    "RMSE": 308.1895432712777,
    "MAE": 63.54244845084297
   },
   "Ridge": {
    "R2": 0.5394443226238897,
    "RMSE": 6.1739150176514475,
    "MAE": 4.64848688852028
   },
   "RandomForest": {
    "R2": 0.6652839166773477,
    "RMSE": 5.2508942094643025,
    "MAE": 3.696384541460576
   }
  },
  "kernel_screen": [
   {
    "kernel": "rbf",
    "ard": true,
    "R2": 0.6425191966293506,
    "RMSE": 5.439350970857224,
    "MAE": 3.785159918643673,
    "cov95": 0.9060773480662984,
    "NLPD": 3.334156802244925,
    "R2_std": 0.0,
    "sec": 36.122318267822266
   },
   {
    "kernel": "rbf",
    "ard": false,
    "R2": 0.675769382897476,
    "RMSE": 5.1802143560779825,
    "MAE": 3.6258070273508682,
    "cov95": 0.9060773480662984,
    "NLPD": 3.202627433347187,
    "R2_std": 0.0,
    "sec": 1.078256368637085
   },
   {
    "kernel": "matern12",
    "ard": true,
    "R2": 0.623198559384893,
    "RMSE": 5.584406153276975,
    "MAE": 3.792347397771414,
    "cov95": 0.9116022099447514,
    "NLPD": 3.3565505801532933,
    "R2_std": 0.0,
    "sec": 44.54969024658203
   },
   {
    "kernel": "matern12",
    "ard": false,
    "R2": 0.661909655626322,
    "RMSE": 5.28977382848103,
    "MAE": 3.5903852662758178,
    "cov95": 0.9337016574585635,
    "NLPD": 3.272113212860683,
    "R2_std": 0.0,
    "sec": 1.3095052242279053
   },
   {
    "kernel": "matern32",
    "ard": true,
    "R2": 0.6118848993053849,
    "RMSE": 5.667623468185667,
    "MAE": 3.8292745469228313,
    "cov95": 0.9060773480662984,
    "NLPD": 3.4227392905244267,
    "R2_std": 0.0,
    "sec": 42.22461700439453
   },
   {
    "kernel": "matern32",
    "ard": false,
    "R2": 0.6634606487167511,
    "RMSE": 5.277626433729891,
    "MAE": 3.581860229622953,
    "cov95": 0.9171270718232044,
    "NLPD": 3.236962073403981,
    "R2_std": 0.0,
    "sec": 2.332231283187866
   },
   {
    "kernel": "matern52",
    "ard": true,
    "R2": 0.6392317914092907,
    "RMSE": 5.464303960188167,
    "MAE": 3.6655410351309627,
    "cov95": 0.9005524861878453,
    "NLPD": 3.3828859247422836,
    "R2_std": 0.0,
    "sec": 39.087146043777466
   },
   {
    "kernel": "matern52",
    "ard": false,
    "R2": 0.6654692492664716,
    "RMSE": 5.261853377909233,
    "MAE": 3.6011893316481585,
    "cov95": 0.9060773480662984,
    "NLPD": 3.2333392745029803,
    "R2_std": 0.0,
    "sec": 1.54011869430542
   },
   {
    "kernel": "rq",
    "ard": false,
    "R2": 0.669093626465515,
    "RMSE": 5.233271733694121,
    "MAE": 3.5428046124531587,
    "cov95": 0.9226519337016574,
    "NLPD": 3.23697108649318,
    "R2_std": 0.0,
    "sec": 2.391266345977783
   }
  ],
  "bo_runs": [
   {
    "seed": 0,
    "best_R2": 0.7239036503226204,
    "best_iter": 22,
    "best_config": {
     "kernel": "matern12",
     "ard": true,
     "linear": true,
     "x_transform": "std",
     "y_transform": "none",
     "feature_set": "compact",
     "ls_init": 0.3243457292944576,
     "noise_init": -0.2601533749779472,
     "noise_floor": -4.177397732801003
    },
    "curve": [
     0.7019879150221228,
     0.7019879150221228,
     0.7019879150221228,
     0.7019879150221228,
     0.7019879150221228,
     0.7060605698879496,
     0.7060605698879496,
     0.7060605698879496,
     0.7060605698879496,
     0.7073321944062552,
     0.7073321944062552,
     0.7073321944062552,
     0.7073321944062552,
     0.7073321944062552,
     0.7073321944062552,
     0.7073321944062552,
     0.7073321944062552,
     0.7073321944062552,
     0.7073321944062552,
     0.7073321944062552,
     0.7073321944062552,
     0.7073321944062552,
     0.7239036503226204,
     0.7239036503226204,
     0.7239036503226204,
     0.7239036503226204,
     0.7239036503226204,
     0.7239036503226204,
     0.7239036503226204,
     0.7239036503226204
    ],
    "all_R2": [
     0.7019879150221228,
     0.6582407083774545,
     0.6661051801243437,
     0.550006709893671,
     0.6748245086407051,
     0.7060605698879496,
     0.7002906231209618,
     0.7008001164234912,
     0.6651319368200164,
     0.7073321944062552,
     0.6969936128511534,
     0.6584519475834248,
     0.6551093889863371,
     0.6886747858453456,
     0.6158011964053673,
     0.6753906120748521,
     0.6575889242478139,
     0.6569609083950918,
     0.6895871458015289,
     0.6577587516732201,
     0.7025951503704808,
     0.6929305907332387,
     0.7239036503226204,
     0.712962839793774,
     0.6296033379308354,
     0.6379020192699876,
     0.7001884663021691,
     0.7044826593948379,
     0.7161370865320467,
     0.7032695317190187
    ]
   },
   {
    "seed": 1,
    "best_R2": 0.7269440964085783,
    "best_iter": 6,
    "best_config": {
     "kernel": "matern32",
     "ard": true,
     "linear": true,
     "x_transform": "log1p",
     "y_transform": "log",
     "feature_set": "full_agg",
     "ls_init": -0.8753008417002488,
     "noise_init": -1.0760154925818752,
     "noise_floor": -2.589468646077373
    },
    "curve": [
     0.6293209309963268,
     0.7029112579408483,
     0.7029112579408483,
     0.7029112579408483,
     0.7029112579408483,
     0.7029112579408483,
     0.7269440964085783,
     0.7269440964085783,
     0.7269440964085783,
     0.7269440964085783,
     0.7269440964085783,
     0.7269440964085783,
     0.7269440964085783,
     0.7269440964085783,
     0.7269440964085783,
     0.7269440964085783,
     0.7269440964085783,
     0.7269440964085783,
     0.7269440964085783,
     0.7269440964085783,
     0.7269440964085783,
     0.7269440964085783,
     0.7269440964085783,
     0.7269440964085783,
     0.7269440964085783,
     0.7269440964085783,
     0.7269440964085783,
     0.7269440964085783,
     0.7269440964085783,
     0.7269440964085783
    ],
    "all_R2": [
     0.6293209309963268,
     0.7029112579408483,
     0.6881706401292264,
     0.6680213477338353,
     0.6693313667857558,
     0.6871668885066882,
     0.7269440964085783,
     0.674824548766217,
     0.6925737948298863,
     0.6885427114476531,
     0.6708629872190782,
     0.6999797478653095,
     0.6484465904196901,
     0.704446480151208,
     0.6921246302640084,
     0.6570710038183211,
     0.7060336067336919,
     0.5500000528839437,
     0.6519380412572743,
     0.704331168138198,
     0.7182845518611112,
     0.603956051749825,
     0.6904202709182925,
     0.6523132718456158,
     0.6301243805885397,
     0.6955715873553562,
     0.7105668104801093,
     0.6873164687622386,
     0.636055926076675,
     0.6673092707287533
    ]
   },
   {
    "seed": 2,
    "best_R2": 0.7144161341085526,
    "best_iter": 17,
    "best_config": {
     "kernel": "rq",
     "ard": false,
     "linear": false,
     "x_transform": "std",
     "y_transform": "none",
     "feature_set": "full_agg",
     "ls_init": -0.6647617294564545,
     "noise_init": -0.4051917618402947,
     "noise_floor": -2.725102135064584
    },
    "curve": [
     0.676911326649325,
     0.7019542844579223,
     0.7096463944705562,
     0.7096463944705562,
     0.7096463944705562,
     0.7096463944705562,
     0.7096463944705562,
     0.7096463944705562,
     0.7096463944705562,
     0.7096463944705562,
     0.7096463944705562,
     0.7096463944705562,
     0.7096463944705562,
     0.7096463944705562,
     0.7096463944705562,
     0.7096463944705562,
     0.7139121418734375,
     0.7144161341085526,
     0.7144161341085526,
     0.7144161341085526,
     0.7144161341085526,
     0.7144161341085526,
     0.7144161341085526,
     0.7144161341085526,
     0.7144161341085526,
     0.7144161341085526,
     0.7144161341085526,
     0.7144161341085526,
     0.7144161341085526,
     0.7144161341085526
    ],
    "all_R2": [
     0.676911326649325,
     0.7019542844579223,
     0.7096463944705562,
     0.7019992512774704,
     0.6665887986453858,
     0.6793892262670387,
     0.6285089174027073,
     0.628742035225182,
     0.6897891710169766,
     0.6768989406513877,
     0.7015964354338575,
     0.6591374946051478,
     0.6925736879369708,
     0.6898991054827985,
     0.6376441797269846,
     0.6905841164232838,
     0.7139121418734375,
     0.7144161341085526,
     0.6435787974137075,
     0.7140755062365669,
     0.6417926580190222,
     0.6044106279415371,
     0.6509447558171111,
     0.6250224724301849,
     0.6963583345844695,
     0.6923397856984519,
     0.6455779779884208,
     0.709058612310453,
     0.6630635254347723,
     0.7066332687421438
    ]
   }
  ],
  "robust": [
   {
    "config": {
     "kernel": "matern32",
     "ard": true,
     "linear": true,
     "x_transform": "log1p",
     "y_transform": "log",
     "feature_set": "full_agg",
     "ls_init": -0.8753008417002488,
     "noise_init": -1.0760154925818752,
     "noise_floor": -2.589468646077373,
     "n_restarts": 3
    },
    "search_R2": 0.7269440964085783,
    "R2": 0.7358239839450663,
    "RMSE": 4.673180554805653,
    "MAE": 3.1569920843543082,
    "cov95": 0.9270718232044199,
    "NLPD": 3.2795468091481808,
    "R2_std": 0.017681147952765146,
    "sec": 501.8711767196655
   },
   {
    "config": {
     "kernel": "matern12",
     "ard": true,
     "linear": true,
     "x_transform": "std",
     "y_transform": "none",
     "feature_set": "compact",
     "ls_init": 0.3243457292944576,
     "noise_init": -0.2601533749779472,
     "noise_floor": -4.177397732801003,
     "n_restarts": 3
    },
    "search_R2": 0.7239036503226204,
    "R2": 0.6948290683978366,
    "RMSE": 5.015808611892842,
    "MAE": 3.189058449633257,
    "cov95": 0.9281767955801105,
    "NLPD": 3.1561002263289537,
    "R2_std": 0.03872479860531482,
    "sec": 374.1475009918213
   },
   {
    "config": {
     "kernel": "matern32",
     "ard": true,
     "linear": false,
     "x_transform": "log1p",
     "y_transform": "log",
     "feature_set": "compact",
     "ls_init": 0.9871485435642631,
     "noise_init": -0.05582074141948201,
     "noise_floor": -5.48408401238787,
     "n_restarts": 3
    },
    "search_R2": 0.7182845518611112,
    "R2": 0.7121767823171609,
    "RMSE": 4.88016278217743,
    "MAE": 3.370759771460668,
    "cov95": 0.9248618784530386,
    "NLPD": 3.1947675196756977,
    "R2_std": 0.008684092174501359,
    "sec": 252.64687490463257
   }
  ],
  "best_config": {
   "kernel": "matern32",
   "ard": true,
   "linear": true,
   "x_transform": "log1p",
   "y_transform": "log",
   "feature_set": "full_agg",
   "ls_init": -0.8753008417002488,
   "noise_init": -1.0760154925818752,
   "noise_floor": -2.589468646077373,
   "n_restarts": 3
  },
  "best_cv": {
   "search_R2": 0.7269440964085783,
   "R2": 0.7358239839450663,
   "RMSE": 4.673180554805653,
   "MAE": 3.1569920843543082,
   "cov95": 0.9270718232044199,
   "NLPD": 3.2795468091481808,
   "R2_std": 0.017681147952765146,
   "sec": 501.8711767196655
  },
  "test": {
   "R2": 0.9192872115097895,
   "RMSE": 2.3658440935895357,
   "MAE": 1.74515400898538,
   "cov95": 0.9782608695652174,
   "NLPD": 2.5223153601460013
  },
  "test_baselines": {
   "GP_sklearn_default": {
    "R2": -8.734311231212782,
    "RMSE": 25.981699751985644,
    "MAE": 14.578177055931551
   },
   "Ridge": {
    "R2": 0.7746482092637588,
    "RMSE": 3.953169651482865,
    "MAE": 3.316123443417459
   },
   "RandomForest": {
    "R2": 0.8129429763422555,
    "RMSE": 3.6016537234610793,
    "MAE": 2.7286410353664228
   }
  },
  "leave_source_out": {
   "R2": 0.37882507314004477,
   "RMSE": 7.055412901296126,
   "MAE": 5.599908446796527,
   "cov95": 0.8810572687224669,
   "NLPD": 3.5979835501074984,
   "R2_std": 0.0
  },
  "final_kernel": "0.776**2 * Matern(length_scale=[1e+03, 2.81, 0.0724, 1e+03, 1.93, 1e+03, 8.19, 1e+03, 0.107, 15.3, 2.65, 1e+03, 0.133, 710, 1.57, 318, 0.133, 0.133, 0.133], nu=1.5) + 0.157**2 * DotProduct(sigma_0=0.00366) + WhiteKernel(noise_level=0.117)",
  "final_lml": -154.57528428050725,
  "final_params": {
   "k1__k1__k1__constant_value": 0.6014758446882265,
   "k1__k1__k2__length_scale": [
    999.9999999999998,
    2.808994009785363,
    0.07241615422112996,
    999.9999999999998,
    1.932792865059521,
    999.9999999999998,
    8.193273801623707,
    999.9999999999998,
    0.1066339910496383,
    15.281934438447715,
    2.6501757947747913,
    999.9999999999998,
    0.13325984287682074,
    710.050748690943,
    1.5688640230366955,
    317.71482605930345,
    0.13325979322204876,
    0.13325979966397242,
    0.13325940509240447
   ],
   "k1__k1__k2__nu": 1.5,
   "k1__k2__k1__constant_value": 0.024652198920583145,
   "k1__k2__k2__sigma_0": 0.003663819828701066,
   "k2__noise_level": 0.1167148643691823
  },
  "features": [
   "carbon_black_phr",
   "silica_phr",
   "alumina_phr",
   "barium_sulfate_phr",
   "titanium_oxide_phr",
   "fluororesin_phr",
   "other_inorganic_filler_phr",
   "organic_additive_phr",
   "coagent_phr",
   "peroxide_phr",
   "nitrile_curative_phr",
   "other_curative_phr",
   "acid_acceptor_phr",
   "processing_aid_phr",
   "total_filler_phr",
   "total_curative_phr",
   "is_FFKM",
   "cure_peroxide",
   "cure_nitrile"
  ],
  "ard_relevance": {
   "carbon_black_phr": 0.0,
   "silica_phr": 0.0064,
   "alumina_phr": 0.2498,
   "barium_sulfate_phr": 0.0,
   "titanium_oxide_phr": 0.0094,
   "fluororesin_phr": 0.0,
   "other_inorganic_filler_phr": 0.0022,
   "organic_additive_phr": 0.0,
   "coagent_phr": 0.1696,
   "peroxide_phr": 0.0012,
   "nitrile_curative_phr": 0.0068,
   "other_curative_phr": 0.0,
   "acid_acceptor_phr": 0.1357,
   "processing_aid_phr": 0.0,
   "total_filler_phr": 0.0115,
   "total_curative_phr": 0.0001,
   "is_FFKM": 0.1357,
   "cure_peroxide": 0.1357,
   "cure_nitrile": 0.1357
  },
  "ard_length_scales": {
   "carbon_black_phr": 1000.0,
   "silica_phr": 2.809,
   "alumina_phr": 0.0724,
   "barium_sulfate_phr": 1000.0,
   "titanium_oxide_phr": 1.9328,
   "fluororesin_phr": 1000.0,
   "other_inorganic_filler_phr": 8.1933,
   "organic_additive_phr": 1000.0,
   "coagent_phr": 0.1066,
   "peroxide_phr": 15.2819,
   "nitrile_curative_phr": 2.6502,
   "other_curative_phr": 1000.0,
   "acid_acceptor_phr": 0.1333,
   "processing_aid_phr": 710.0507,
   "total_filler_phr": 1.5689,
   "total_curative_phr": 317.7148,
   "is_FFKM": 0.1333,
   "cure_peroxide": 0.1333,
   "cure_nitrile": 0.1333
  },
  "minutes": 61.688618842760725
 }
}

File: outputs/results_tensile_MPa.json
{
 "tensile_MPa": {
  "n_total": 263,
  "n_dev": 210,
  "n_test": 53,
  "n_sources": 26,
  "y_mean": 14.537794676806083,
  "y_std": 4.976061826504262,
  "y_min": 4.36,
  "y_max": 27.6,
  "baselines": {
   "GP_sklearn_default": {
    "R2": -171.87672499624654,
    "RMSE": 65.90180690977425,
    "MAE": 15.37416122006718
   },
   "Ridge": {
    "R2": -0.06655757724409772,
    "RMSE": 5.02918029645561,
    "MAE": 3.1695373842252867
   },
   "RandomForest": {
    "R2": 0.6167610888386544,
    "RMSE": 3.1401334469595135,
    "MAE": 2.34599490551336
   }
  },
  "kernel_screen": [
   {
    "kernel": "rbf",
    "ard": true,
    "R2": 0.6219104192441383,
    "RMSE": 3.11899987302373,
    "MAE": 2.3773916025088346,
    "cov95": 0.9,
    "NLPD": 2.592587908749325,
    "R2_std": 0.0,
    "sec": 43.50214600563049
   },
   {
    "kernel": "rbf",
    "ard": false,
    "R2": 0.6739299387122608,
    "RMSE": 2.896499547065213,
    "MAE": 2.30599808129901,
    "cov95": 0.9380952380952381,
    "NLPD": 2.5056544023549097,
    "R2_std": 0.0,
    "sec": 1.3214845657348633
   },
   {
    "kernel": "matern12",
    "ard": true,
    "R2": 0.6122249467662149,
    "RMSE": 3.158696763683362,
    "MAE": 2.3714313058979255,
    "cov95": 0.9095238095238095,
    "NLPD": 2.604995824312748,
    "R2_std": 0.0,
    "sec": 45.39700150489807
   },
   {
    "kernel": "matern12",
    "ard": false,
    "R2": 0.6756353945336613,
    "RMSE": 2.8889147841264653,
    "MAE": 2.2225289893229414,
    "cov95": 0.9333333333333333,
    "NLPD": 2.5116822288938834,
    "R2_std": 0.0,
    "sec": 1.4979500770568848
   },
   {
    "kernel": "matern32",
    "ard": true,
    "R2": 0.6362325907751273,
    "RMSE": 3.0593551515120416,
    "MAE": 2.3339663416302847,
    "cov95": 0.9285714285714286,
    "NLPD": 2.5668326261577987,
    "R2_std": 0.0,
    "sec": 47.23545265197754
   },
   {
    "kernel": "matern32",
    "ard": false,
    "R2": 0.6756425823684553,
    "RMSE": 2.88888277515124,
    "MAE": 2.2785362601968906,
    "cov95": 0.9333333333333333,
    "NLPD": 2.5063113202538907,
    "R2_std": 0.0,
    "sec": 1.7824153900146484
   },
   {
    "kernel": "matern52",
    "ard": true,
    "R2": 0.6284081801309822,
    "RMSE": 3.0920825144266444,
    "MAE": 2.3275140828582197,
    "cov95": 0.9047619047619048,
    "NLPD": 2.5838902926050076,
    "R2_std": 0.0,
    "sec": 48.3803288936615
   },
   {
    "kernel": "matern52",
    "ard": false,
    "R2": 0.6751243555534266,
    "RMSE": 2.891189642416385,
    "MAE": 2.2914518806575845,
    "cov95": 0.9380952380952381,
    "NLPD": 2.5062810316586486,
    "R2_std": 0.0,
    "sec": 1.7375986576080322
   },
   {
    "kernel": "rq",
    "ard": false,
    "R2": 0.673650441616902,
    "RMSE": 2.8977406757326833,
    "MAE": 2.305701336422798,
    "cov95": 0.9380952380952381,
    "NLPD": 2.5060211936124124,
    "R2_std": 0.0,
    "sec": 4.550157785415649
   }
  ],
  "bo_runs": [
   {
    "seed": 0,
    "best_R2": 0.6957428808811997,
    "best_iter": 29,
    "best_config": {
     "kernel": "matern12",
     "ard": false,
     "linear": false,
     "x_transform": "log1p",
     "y_transform": "none",
     "feature_set": "full_cure6",
     "ls_init": 0.9928482856289711,
     "noise_init": -2.960172163483848,
     "noise_floor": -2.2687212833782064
    },
    "curve": [
     0.06476280448417426,
     0.6691652408656132,
     0.6691652408656132,
     0.6691652408656132,
     0.6691652408656132,
     0.6691652408656132,
     0.6691652408656132,
     0.6691652408656132,
     0.6691652408656132,
     0.6691652408656132,
     0.6691652408656132,
     0.6691652408656132,
     0.6691652408656132,
     0.6691652408656132,
     0.6691652408656132,
     0.6778239543211116,
     0.6854790017058706,
     0.6854790017058706,
     0.6854790259819021,
     0.6854790259819021,
     0.6854790259819021,
     0.6854790259819021,
     0.687270576606648,
     0.6917288443243326,
     0.6917288443243326,
     0.6917288443243326,
     0.6917288443243326,
     0.6917288443243326,
     0.6917288443243326,
     0.6957428808811997
    ],
    "all_R2": [
     0.06476280448417426,
     0.6691652408656132,
     0.6348293146253471,
     0.526234008175489,
     0.4629804824502056,
     0.5698299652175026,
     0.5877613765927459,
     0.5508338343625567,
     0.5134990905555217,
     0.6093816845067163,
     0.5737926599388568,
     0.5535126033646043,
     0.557248226305646,
     0.49012015892611127,
     0.6126634671821534,
     0.6778239543211116,
     0.6854790017058706,
     0.5355153845494135,
     0.6854790259819021,
     0.6822201477782883,
     0.5976154440895203,
     0.6119335518484808,
     0.687270576606648,
     0.6917288443243326,
     0.6606980612065819,
     0.48493300263566474,
     0.6873912545196292,
     0.6872706446166901,
     0.6034928553416672,
     0.6957428808811997
    ]
   },
   {
    "seed": 1,
    "best_R2": 0.6917286830488267,
    "best_iter": 4,
    "best_config": {
     "kernel": "matern52",
     "ard": false,
     "linear": false,
     "x_transform": "log1p",
     "y_transform": "none",
     "feature_set": "full_cure6",
     "ls_init": -0.44621759190925836,
     "noise_init": -2.5180439736746196,
     "noise_floor": -2.1202983471354697
    },
    "curve": [
     0.23125532675978255,
     0.6313707242165205,
     0.6709807212867501,
     0.6709807212867501,
     0.6917286830488267,
     0.6917286830488267,
     0.6917286830488267,
     0.6917286830488267,
     0.6917286830488267,
     0.6917286830488267,
     0.6917286830488267,
     0.6917286830488267,
     0.6917286830488267,
     0.6917286830488267,
     0.6917286830488267,
     0.6917286830488267,
     0.6917286830488267,
     0.6917286830488267,
     0.6917286830488267,
     0.6917286830488267,
     0.6917286830488267,
     0.6917286830488267,
     0.6917286830488267,
     0.6917286830488267,
     0.6917286830488267,
     0.6917286830488267,
     0.6917286830488267,
     0.6917286830488267,
     0.6917286830488267,
     0.6917286830488267
    ],
    "all_R2": [
     0.23125532675978255,
     0.6313707242165205,
     0.6709807212867501,
     0.39604798264762897,
     0.6917286830488267,
     0.6505248067749618,
     0.6218284035788099,
     0.46300115871599834,
     0.5539215168888846,
     0.6756426852929844,
     0.4491486769695824,
     0.675635429478613,
     0.4415492301823798,
     0.5359311564513143,
     0.6037167094830276,
     0.48898679837771597,
     0.6872707438697431,
     0.6715660370091486,
     0.6119617438804403,
     0.639900887051273,
     0.659334518574779,
     0.5979485873261815,
     0.6778236713773073,
     0.3031357360631569,
     0.4443007583327634,
     0.5386048133230152,
     0.6803384052958401,
     0.6873911993016143,
     0.46699660568263934,
     0.6549587273752446
    ]
   },
   {
    "seed": 2,
    "best_R2": 0.6967340838729459,
    "best_iter": 14,
    "best_config": {
     "kernel": "matern32",
     "ard": false,
     "linear": false,
     "x_transform": "log1p",
     "y_transform": "none",
     "feature_set": "full_cure6",
     "ls_init": 0.9827353429010512,
     "noise_init": -0.934154955865818,
     "noise_floor": -3.399431058420583
    },
    "curve": [
     0.5372420222684962,
     0.5552017977974382,
     0.6242028120462055,
     0.6295881905539271,
     0.6295881905539271,
     0.671348082896923,
     0.671348082896923,
     0.671348082896923,
     0.671348082896923,
     0.671348082896923,
     0.671348082896923,
     0.671348082896923,
     0.671348082896923,
     0.677823992099666,
     0.6967340838729459,
     0.6967340838729459,
     0.6967340838729459,
     0.6967340838729459,
     0.6967340838729459,
     0.6967340838729459,
     0.6967340838729459,
     0.6967340838729459,
     0.6967340838729459,
     0.6967340838729459,
     0.6967340838729459,
     0.6967340838729459,
     0.6967340838729459,
     0.6967340838729459,
     0.6967340838729459,
     0.6967340838729459
    ],
    "all_R2": [
     0.5372420222684962,
     0.5552017977974382,
     0.6242028120462055,
     0.6295881905539271,
     0.6138942840694152,
     0.671348082896923,
     0.2780223405443817,
     0.6239059320805784,
     0.6297605729491875,
     0.6419216997651574,
     0.603355749411882,
     0.4177395398319297,
     0.4810774606941056,
     0.677823992099666,
     0.6967340838729459,
     0.5737925213506039,
     0.5811243721747348,
     0.509027275879429,
     0.369995413805807,
     0.6873911938860313,
     0.06070567297138785,
     0.6713479979660053,
     0.6917288493436151,
     0.5530446302709038,
     0.6339784977739632,
     0.6505246547011145,
     0.6643797013544427,
     0.682220140493226,
     0.6681028265781512,
     0.6713951964373845
    ]
   }
  ],
  "robust": [
   {
    "config": {
     "kernel": "matern32",
     "ard": false,
     "linear": false,
     "x_transform": "log1p",
     "y_transform": "none",
     "feature_set": "full_cure6",
     "ls_init": 0.9827353429010512,
     "noise_init": -0.934154955865818,
     "noise_floor": -3.399431058420583,
     "n_restarts": 3
    },
    "search_R2": 0.6967340838729459,
    "R2": 0.6890583488109705,
    "RMSE": 2.8277744879033846,
    "MAE": 2.165245560547097,
    "cov95": 0.9333333333333332,
    "NLPD": 2.480208905375649,
    "R2_std": 0.01421541216441601,
    "sec": 25.60784935951233
   },
   {
    "config": {
     "kernel": "matern12",
     "ard": false,
     "linear": false,
     "x_transform": "log1p",
     "y_transform": "none",
     "feature_set": "full_cure6",
     "ls_init": 0.9928482856289711,
     "noise_init": -2.960172163483848,
     "noise_floor": -2.2687212833782064,
     "n_restarts": 3
    },
    "search_R2": 0.6957428808811997,
    "R2": 0.6911580806491857,
    "RMSE": 2.818577458001201,
    "MAE": 2.1496504581490665,
    "cov95": 0.9476190476190476,
    "NLPD": 2.475168882956598,
    "R2_std": 0.009959065551003071,
    "sec": 29.32317066192627
   },
   {
    "config": {
     "kernel": "matern52",
     "ard": false,
     "linear": false,
     "x_transform": "log1p",
     "y_transform": "none",
     "feature_set": "full_cure6",
     "ls_init": 0.6550046196080821,
     "noise_init": -1.4649818700029593,
     "noise_floor": -2.2349031828460757,
     "n_restarts": 3
    },
    "search_R2": 0.6917288493436151,
    "R2": 0.6853352886203389,
    "RMSE": 2.8446858993540887,
    "MAE": 2.183237243768228,
    "cov95": 0.9314285714285713,
    "NLPD": 2.485606050992808,
    "R2_std": 0.014053549087750262,
    "sec": 26.98955273628235
   }
  ],
  "best_config": {
   "kernel": "matern12",
   "ard": false,
   "linear": false,
   "x_transform": "log1p",
   "y_transform": "none",
   "feature_set": "full_cure6",
   "ls_init": 0.9928482856289711,
   "noise_init": -2.960172163483848,
   "noise_floor": -2.2687212833782064,
   "n_restarts": 3
  },
  "best_cv": {
   "search_R2": 0.6957428808811997,
   "R2": 0.6911580806491857,
   "RMSE": 2.818577458001201,
   "MAE": 2.1496504581490665,
   "cov95": 0.9476190476190476,
   "NLPD": 2.475168882956598,
   "R2_std": 0.009959065551003071,
   "sec": 29.32317066192627
  },
  "test": {
   "R2": 0.4834092692493802,
   "RMSE": 3.249445997931024,
   "MAE": 2.341804779871744,
   "cov95": 0.9245283018867925,
   "NLPD": 2.752793890738104
  },
  "test_baselines": {
   "GP_sklearn_default": {
    "R2": -3.725352655273703,
    "RMSE": 9.827728089690504,
    "MAE": 6.132488486401621
   },
   "Ridge": {
    "R2": 0.15710124905784628,
    "RMSE": 4.1507227402521005,
    "MAE": 3.2491895686951735
   },
   "RandomForest": {
    "R2": 0.4049465682217446,
    "RMSE": 3.4874982738559557,
    "MAE": 2.5375161407948594
   }
  },
  "leave_source_out": {
   "R2": 0.3030631661727776,
   "RMSE": 4.146247743427498,
   "MAE": 3.3666554732310994,
   "cov95": 0.9657794676806084,
   "NLPD": 2.8164525434599255,
   "R2_std": 0.0
  },
  "final_kernel": "1.47**2 * Matern(length_scale=13.2, nu=0.5) + WhiteKernel(noise_level=0.22)",
  "final_lml": -269.0072754614393,
  "final_params": {
   "k1__k1__constant_value": 2.1754511144625472,
   "k1__k2__length_scale": 13.20751284408567,
   "k1__k2__nu": 0.5,
   "k2__noise_level": 0.2199704154506859
  },
  "features": [
   "carbon_black_phr",
   "silica_phr",
   "alumina_phr",
   "barium_sulfate_phr",
   "titanium_oxide_phr",
   "fluororesin_phr",
   "other_inorganic_filler_phr",
   "organic_additive_phr",
   "coagent_phr",
   "peroxide_phr",
   "nitrile_curative_phr",
   "other_curative_phr",
   "acid_acceptor_phr",
   "processing_aid_phr",
   "is_FFKM",
   "cure_peroxide",
   "cure_nitrile_triazine",
   "cure_nitrile_bisaminophenol",
   "cure_nitrile_organotin",
   "cure_nitrile_other",
   "cure_bisphenol"
  ],
  "minutes": 36.3686830163002
 }
}
